Repository: suave-ucsd/jupyter-suave-clean

File: demo_data/svm/zaslavsk_Kommos_Ceramic_Petrography_v1.csv (part 1 of 3)
PPL/XP,Analytical Code,#img,Image Width (mm),Fabric Code,Petrographic Fabric,#name,Site,Latitude#number,Longitude#number,Artifact Number#long,Vessel Form Type,Period,Fe ppm (INAA)#number,Na ppm (INAA)#number,Ca ppm (INAA)#number,Sm ppm (INAA)#number,Lu ppm (INAA)#number,U ppm (INAA)#number,Yb ppm (INAA)#number,As ppm (INAA)#number,Sb ppm (INAA)#number,La ppm (INAA)#number,Ce ppm (INAA)#number,Th ppm (INAA)#number,Cr ppm (INAA)#number,Hf ppm (INAA)#number,Cs ppm (INAA)#number,Sc ppm (INAA)#number,Rb ppm (INAA)#number,Ta ppm (INAA)#number,Co ppm (INAA)#number,Eu ppm (INAA)#number,petfab_computed
PPL,KTJ001,KOM(1),8.3,A,Main south-central Cretan Fabric,Main south-central Cretan Fabric,"Kommos, Crete, Greece",35.01303454,24.76069987,C2849,Transport Stirrup Jar,Late Minoan IIIB,6.12,0.97,7.72,5.27,0.38,2.9,2.86,7.7,1.0,29.0,63.1,9.87,321.0,4.28,5.7,22.17,70,1.1,35.43,1.18,Main south-central Cretan Fabric
XP,KTJ001,KOMX(1),8.3,A,Main south-central Cretan Fabric,Main south-central Cretan Fabric,"Kommos, Crete, Greece",35.01303454,24.76069987,C2849,Transport Stirrup Jar,Late Minoan IIIB,6.12,0.97,7.72,5.27,0.38,2.9,2.86,7.7,1.0,29.0,63.1,9.87,321.0,4.28,5.7,22.17,70,1.1,35.43,1.18,Main south-central Cretan Fabric
PPL,KTJ001,PPL_KOM_001_033_,3.3,A,Main south-central Cretan Fabric,Main south-central Cretan Fabric,"Kommos, Crete, Greece",35.01303454,24.76069987,C2849,Transport Stirrup Jar,Late Minoan IIIB,6.12,0.97,7.72,5.27,0.38,2.9,2.86,7.7,1.0,29.0,63.1,9.87,321.0,4.28,5.7,22.17,70,1.1,35.43,1.18,Quartz and Calcite Fabric
XP,KTJ001,XPL_KOM_001_033_,3.3,A,Main south-central Cretan Fabric,Main south-central Cretan Fabric,"Kommos, Crete, Greece",35.01303454,24.76069987,C2849,Transport Stirrup Jar,Late Minoan IIIB,6.12,0.97,7.72,5.27,0.38,2.9,2.86,7.7,1.0,29.0,63.1,9.87,321.0,4.28,5.7,22.17,70,1.1,35.43,1.18,Main south-central Cretan Fabric
PPL,KTJ002,KOM(2),8.3,A,Main south-central Cretan Fabric,Main south-central Cretan Fabric,"Kommos, Crete, Greece",35.01303454,24.76069987,C2893,Transport Stirrup Jar,Late Minoan IIIB,5.88,1.59,7.32,5.61,0.35,4.6,2.76,12.3,1.3,30.9,59.1,9.7,313.0,4.04,7.84,21.45,110,1.0,34.62,1.13,Main south-central Cretan Fabric
XP,KTJ002,KOMX(2),8.3,A,Main south-central Cretan Fabric,Main south-central Cretan Fabric,"Kommos, Crete, Greece",35.01303454,24.76069987,C2893,Transport Stirrup Jar,Late Minoan IIIB,5.88,1.59,7.32,5.61,0.35,4.6,2.76,12.3,1.3,30.9,59.1,9.7,313.0,4.04,7.84,21.45,110,1.0,34.62,1.13,Main south-central Cretan Fabric
PPL,KTJ002,PPL_KOM_002_033_,3.3,A,Main south-central Cretan Fabric,Main south-central Cretan Fabric,"Kommos, Crete, Greece",35.01303454,24.76069987,C2893,Transport Stirrup Jar,Late Minoan IIIB,5.88,1.59,7.32,5.61,0.35,4.6,2.76,12.3,1.3,30.9,59.1,9.7,313.0,4.04,7.84,21.45,110,1.0,34.62,1.13,Main south-central Cretan Fabric
XP,KTJ002,XPL_KOM_002_033_,3.3,A,Main south-central Cretan Fabric,Main south-central Cretan Fabric,"Kommos, Crete, Greece",35.01303454,24.76069987,C2893,Transport Stirrup Jar,Late Minoan IIIB,5.88,1.59,7.32,5.61,0.35,4.6,2.76,12.3,1.3,30.9,59.1,9.7,313.0,4.04,7.84,21.45,110,1.0,34.62,1.13,Main south-central Cretan Fabric
PPL,KTJ003,KOM(3),8.3,D,Fine Calcareous Phyllite Fabric,Fine Calcareous Phyllite Fabric,"Kommos, Crete, Greece",35.01303454,24.76069987,C3318,Transport Stirrup Jar,Late Minoan II,5.12,1.25,3.11,4.46,0.32,2.4,2.52,4.2,0.6,23.7,56.8,9.12,348.0,4.33,6.29,18.98,110,0.8,24.04,0.94,Main south-central Cretan Fabric
XP,KTJ003,KOMX(3),8.3,D,Fine Calcareous Phyllite Fabric,Fine Calcareous Phyllite Fabric,"Kommos, Crete, Greece",35.01303454,24.76069987,C3318,Transport Stirrup Jar,Late Minoan II,5.12,1.25,3.11,4.46,0.32,2.4,2.52,4.2,0.6,23.7,56.8,9.12,348.0,4.33,6.29,18.98,110,0.8,24.04,0.94,Macrofossiliferous Clay Pellet Fabric
PPL,KTJ003,PPL_KOM_003_033_,3.3,D,Fine Calcareous Phyllite Fabric,Fine Calcareous Phyllite Fabric,"Kommos, Crete, Greece",35.01303454,24.76069987,C3318,Transport Stirrup Jar,Late Minoan II,5.12,1.25,3.11,4.46,0.32,2.4,2.52,4.2,0.6,23.7,56.8,9.12,348.0,4.33,6.29,18.98,110,0.8,24.04,0.94,Macrofossiliferous Clay Pellet Fabric
XP,KTJ003,XPL_KOM_003_033_,3.3,D,Fine Calcareous Phyllite Fabric,Fine Calcareous Phyllite Fabric,"Kommos, Crete, Greece",35.01303454,24.76069987,C3318,Transport Stirrup Jar,Late Minoan II,5.12,1.25,3.11,4.46,0.32,2.4,2.52,4.2,0.6,23.7,56.8,9.12,348.0,4.33,6.29,18.98,110,0.8,24.04,0.94,Macrofossiliferous Clay Pellet Fabric
PPL,KTJ004,KOM(4),8.3,A,Main south-central Cretan Fabric,Main south-central Cretan Fabric,"Kommos, Crete, Greece",35.01303454,24.76069987,C2470,Transport Stirrup Jar,Late Minoan IIIB,6.18,0.86,7.19,4.33,0.36,2.7,2.47,5.4,0.7,24.8,53.5,9.46,485.0,4.38,8.75,21.94,110,0.8,41.8,0.98,Macrofossiliferous Clay Pellet Fabric
XP,KTJ004,KOMX(4),8.3,A,Main south-central Cretan Fabric,Main south-central Cretan Fabric,"Kommos, Crete, Greece",35.01303454,24.76069987,C2470,Transport Stirrup Jar,Late Minoan IIIB,6.18,0.86,7.19,4.33,0.36,2.7,2.47,5.4,0.7,24.8,53.5,9.46,485.0,4.38,8.75,21.94,110,0.8,41.8,0.98,Main south-central Cretan Fabric
PPL,KTJ004,PPL_KOM_004_033_,3.3,A,Main south-central Cretan Fabric,Main south-central Cretan Fabric,"Kommos, Crete, Greece",35.01303454,24.76069987,C2470,Transport Stirrup Jar,Late Minoan IIIB,6.18,0.86,7.19,4.33,0.36,2.7,2.47,5.4,0.7,24.8,53.5,9.46,485.0,4.38,8.75,21.94,110,0.8,41.8,0.98,Macrofossiliferous Clay Pellet Fabric
XP,KTJ004,XPL_KOM_004_033_,3.3,A,Main south-central Cretan Fabric,Main south-central Cretan Fabric,"Kommos, Crete, Greece",35.01303454,24.76069987,C2470,Transport Stirrup Jar,Late Minoan IIIB,6.18,0.86,7.19,4.33,0.36,2.7,2.47,5.4,0.7,24.8,53.5,9.46,485.0,4.38,8.75,21.94,110,0.8,41.8,0.98,Main south-central Cretan Fabric
PPL,KTJ005,KOM(5),8.3,G,"Phyllite, Siltstone and Chert Fabric","Phyllite, Siltstone and Chert Fabric","Kommos, Crete, Greece",35.01303454,24.76069987,C6355,Transport Stirrup Jar,Late Minoan IIIB,6.02,0.76,7.41,4.8,0.36,2.3,2.68,4.2,0.6,30.3,64.7,10.5,353.0,4.17,6.41,20.45,110,1.2,39.04,1.11,Main south-central Cretan Fabric
XP,KTJ005,KOMX(5),8.3,G,"Phyllite, Siltstone and Chert Fabric","Phyllite, Siltstone and Chert Fabric","Kommos, Crete, Greece",35.01303454,24.76069987,C6355,Transport Stirrup Jar,Late Minoan IIIB,6.02,0.76,7.41,4.8,0.36,2.3,2.68,4.2,0.6,30.3,64.7,10.5,353.0,4.17,6.41,20.45,110,1.2,39.04,1.11,Main south-central Cretan Fabric
PPL,KTJ005,PPL_KOM_005_033_,3.3,G,"Phyllite, Siltstone and Chert Fabric","Phyllite, Siltstone and Chert Fabric","Kommos, Crete, Greece",35.01303454,24.76069987,C6355,Transport Stirrup Jar,Late Minoan IIIB,6.02,0.76,7.41,4.8,0.36,2.3,2.68,4.2,0.6,30.3,64.7,10.5,353.0,4.17,6.41,20.45,110,1.2,39.04,1.11,Medium/coarse Igneous Fabric
XP,KTJ005,XPL_KOM_005_033_,3.3,G,"Phyllite, Siltstone and Chert Fabric","Phyllite, Siltstone and Chert Fabric","Kommos, Crete, Greece",35.01303454,24.76069987,C6355,Transport Stirrup Jar,Late Minoan IIIB,6.02,0.76,7.41,4.8,0.36,2.3,2.68,4.2,0.6,30.3,64.7,10.5,353.0,4.17,6.41,20.45,110,1.2,39.04,1.11,Main south-central Cretan Fabric
PPL,KTJ006,KOM(6),8.3,F,"Quartzite, Phyllite and Schist Fabric","Quartzite, Phyllite and Schist Fabric","Kommos, Crete, Greece",35.01303454,24.76069987,C11077,Transport Stirrup Jar,Late Minoan IA,7.14,0.51,5.0,9.09,0.53,4.7,4.11,32.8,8.0,54.5,120.7,21.4,200.0,7.14,12.1,21.59,160,1.8,20.28,1.81,"Quartzite, Phyllite and Schist Fabric"
XP,KTJ006,KOMX(6),8.3,F,"Quartzite, Phyllite and Schist Fabric","Quartzite, Phyllite and Schist Fabric","Kommos, Crete, Greece",35.01303454,24.76069987,C11077,Transport Stirrup Jar,Late Minoan IA,7.14,0.51,5.0,9.09,0.53,4.7,4.11,32.8,8.0,54.5,120.7,21.4,200.0,7.14,12.1,21.59,160,1.8,20.28,1.81,Main south-central Cretan Fabric
PPL,KTJ006,PPL_KOM_006_033_,3.3,F,"Quartzite, Phyllite and Schist Fabric","Quartzite, Phyllite and Schist Fabric","Kommos, Crete, Greece",35.01303454,24.76069987,C11077,Transport Stirrup Jar,Late Minoan IA,7.14,0.51,5.0,9.09,0.53,4.7,4.11,32.8,8.0,54.5,120.7,21.4,200.0,7.14,12.1,21.59,160,1.8,20.28,1.81,Medium/coarse Igneous Fabric
XP,KTJ006,XPL_KOM_006_033_,3.3,F,"Quartzite, Phyllite and Schist Fabric","Quartzite, Phyllite and Schist Fabric","Kommos, Crete, Greece",35.01303454,24.76069987,C11077,Transport Stirrup Jar,Late Minoan IA,7.14,0.51,5.0,9.09,0.53,4.7,4.11,32.8,8.0,54.5,120.7,21.4,200.0,7.14,12.1,21.59,160,1.8,20.28,1.81,Macrofossiliferous Clay Pellet Fabric
PPL,KTJ007,KOM(7),8.3,A,Main south-central Cretan Fabric,Main south-central Cretan Fabric,"Kommos, Crete, Greece",35.01303454,24.76069987,C7874,Transport Stirrup Jar,Late Minoan IIIB,5.25,0.75,4.18,8.11,0.5,3.8,3.86,6.3,1.6,47.3,98.6,13.9,90.0,6.08,7.77,19.5,130,1.6,26.77,1.74,Main south-central Cretan Fabric
XP,KTJ007,KOMX(7),8.3,A,Main south-central Cretan Fabric,Main south-central Cretan Fabric,"Kommos, Crete, Greece",35.01303454,24.76069987,C7874,Transport Stirrup Jar,Late Minoan IIIB,5.25,0.75,4.18,8.11,0.5,3.8,3.86,6.3,1.6,47.3,98.6,13.9,90.0,6.08,7.77,19.5,130,1.6,26.77,1.74,Main south-central Cretan Fabric
PPL,KTJ007,PPL_KOM_007_033_,3.3,A,Main south-central Cretan Fabric,Main south-central Cretan Fabric,"Kommos, Crete, Greece",35.01303454,24.76069987,C7874,Transport Stirrup Jar,Late Minoan IIIB,5.25,0.75,4.18,8.11,0.5,3.8,3.86,6.3,1.6,47.3,98.6,13.9,90.0,6.08,7.77,19.5,130,1.6,26.77,1.74,Medium/coarse Igneous Fabric
XP,KTJ007,XPL_KOM_007_033_,3.3,A,Main south-central Cretan Fabric,Main south-central Cretan Fabric,"Kommos, Crete, Greece",35.01303454,24.76069987,C7874,Transport Stirrup Jar,Late Minoan IIIB,5.25,0.75,4.18,8.11,0.5,3.8,3.86,6.3,1.6,47.3,98.6,13.9,90.0,6.08,7.77,19.5,130,1.6,26.77,1.74,Main south-central Cretan Fabric
PPL,KTJ008,KOM(8),8.3,H,Phyllite Fabric,Phyllite Fabric,"Kommos, Crete, Greece",35.01303454,24.76069987,C4940,Transport Stirrup Jar,Late Minoan IIIA,5.28,0.52,1.0,9.57,0.6,4.3,4.76,13.2,1.6,53.0,114.9,15.2,115.0,7.37,9.39,19.38,150,1.8,33.79,1.96,Fusilinid Fabric
XP,KTJ008,KOMX(8),8.3,H,Phyllite Fabric,Phyllite Fabric,"Kommos, Crete, Greece",35.01303454,24.76069987,C4940,Transport Stirrup Jar,Late Minoan IIIA,5.28,0.52,1.0,9.57,0.6,4.3,4.76,13.2,1.6,53.0,114.9,15.2,115.0,7.37,9.39,19.38,150,1.8,33.79,1.96,Phyllite Fabric
PPL,KTJ008,PPL_KOM_008_033_,3.3,H,Phyllite Fabric,Phyllite Fabric,"Kommos, Crete, Greece",35.01303454,24.76069987,C4940,Transport Stirrup Jar,Late Minoan IIIA,5.28,0.52,1.0,9.57,0.6,4.3,4.76,13.2,1.6,53.0,114.9,15.2,115.0,7.37,9.39,19.38,150,1.8,33.79,1.96,Phyllite Fabric
XP,KTJ008,XPL_KOM_008_033_,3.3,H,Phyllite Fabric,Phyllite Fabric,"Kommos, Crete, Greece",35.01303454,24.76069987,C4940,Transport Stirrup Jar,Late Minoan IIIA,5.28,0.52,1.0,9.57,0.6,4.3,4.76,13.2,1.6,53.0,114.9,15.2,115.0,7.37,9.39,19.38,150,1.8,33.79,1.96,Main south-central Cretan Fabric
PPL,KTJ009,KOM(9),8.3,A,Main south-central Cretan Fabric,Main south-central Cretan Fabric,"Kommos, Crete, Greece",35.01303454,24.76069987,C9273,Transport Stirrup Jar,Late Minoan IIIB,5.72,0.56,4.51,5.09,0.34,2.7,2.81,8.3,0.8,27.9,66.0,10.3,283.0,4.71,2.81,18.71,50,1.2,31.48,1.11,Main south-central Cretan Fabric
XP,KTJ009,KOMX(9),8.3,A,Main south-central Cretan Fabric,Main south-central Cretan Fabric,"Kommos, Crete, Greece",35.01303454,24.76069987,C9273,Transport Stirrup Jar,Late Minoan IIIB,5.72,0.56,4.51,5.09,0.34,2.7,2.81,8.3,0.8,27.9,66.0,10.3,283.0,4.71,2.81,18.71,50,1.2,31.48,1.11,Main south-central Cretan Fabric
PPL,KTJ009,PPL_KOM_009_033_,3.3,A,Main south-central Cretan Fabric,Main south-central Cretan Fabric,"Kommos, Crete, Greece",35.01303454,24.76069987,C9273,Transport Stirrup Jar,Late Minoan IIIB,5.72,0.56,4.51,5.09,0.34,2.7,2.81,8.3,0.8,27.9,66.0,10.3,283.0,4.71,2.81,18.71,50,1.2,31.48,1.11,Macrofossiliferous Clay Pellet Fabric
XP,KTJ009,XPL_KOM_009_033_,3.3,A,Main south-central Cretan Fabric,Main south-central Cretan Fabric,"Kommos, Crete, Greece",35.01303454,24.76069987,C9273,Transport Stirrup Jar,Late Minoan IIIB,5.72,0.56,4.51,5.09,0.34,2.7,2.81,8.3,0.8,27.9,66.0,10.3,283.0,4.71,2.81,18.71,50,1.2,31.48,1.11,Main south-central Cretan Fabric
PPL,KTJ010,KOM(10),8.3,J,Schist Fabric,Schist Fabric,"Kommos, Crete, Greece",35.01303454,24.76069987,C11241,Transport Stirrup Jar,Late Minoan IIIB,5.89,0.81,7.69,5.14,0.34,2.7,2.77,10.5,0.7,28.3,60.1,9.33,386.0,3.97,2.72,21.17,60,1.1,34.02,1.26,Main south-central Cretan Fabric
XP,KTJ010,KOMX(10),8.3,J,Schist Fabric,Schist Fabric,"Kommos, Crete, Greece",35.01303454,24.76069987,C11241,Transport Stirrup Jar,Late Minoan IIIB,5.89,0.81,7.69,5.14,0.34,2.7,2.77,10.5,0.7,28.3,60.1,9.33,386.0,3.97,2.72,21.17,60,1.1,34.02,1.26,Macrofossiliferous Clay Pellet Fabric
PPL,KTJ010,PPL_KOM_010_033_,3.3,J,Schist Fabric,Schist Fabric,"Kommos, Crete, Greece",35.01303454,24.76069987,C11241,Transport Stirrup Jar,Late Minoan IIIB,5.89,0.81,7.69,5.14,0.34,2.7,2.77,10.5,0.7,28.3,60.1,9.33,386.0,3.97,2.72,21.17,60,1.1,34.02,1.26,Macrofossiliferous Clay Pellet Fabric
XP,KTJ010,XPL_KOM_010_033_,3.3,J,Schist Fabric,Schist Fabric,"Kommos, Crete, Greece",35.01303454,24.76069987,C11241,Transport Stirrup Jar,Late Minoan IIIB,5.89,0.81,7.69,5.14,0.34,2.7,2.77,10.5,0.7,28.3,60.1,9.33,386.0,3.97,2.72,21.17,60,1.1,34.02,1.26,Macrofossiliferous Clay Pellet Fabric
PPL,KTJ011,KOM(11),8.3,A,Main south-central Cretan Fabric,Main south-central Cretan Fabric,"Kommos, Crete, Greece",35.01303454,24.76069987,C11179,Transport Stirrup Jar,Late Minoan II,5.86,0.72,4.69,4.37,0.32,2.7,2.72,4.2,0.7,25.8,54.9,10.8,357.0,4.18,7.87,20.88,130,1.0,32.73,1.04,Main south-central Cretan Fabric
XP,KTJ011,KOMX(11),8.3,A,Main south-central Cretan Fabric,Main south-central Cretan Fabric,"Kommos, Crete, Greece",35.01303454,24.76069987,C11179,Transport Stirrup Jar,Late Minoan II,5.86,0.72,4.69,4.37,0.32,2.7,2.72,4.2,0.7,25.8,54.9,10.8,357.0,4.18,7.87,20.88,130,1.0,32.73,1.04,Main south-central Cretan Fabric
PPL,KTJ011,PPL_KOM_011_033_,3.3,A,Main south-central Cretan Fabric,Main south-central Cretan Fabric,"Kommos, Crete, Greece",35.01303454,24.76069987,C11179,Transport Stirrup Jar,Late Minoan II,5.86,0.72,4.69,4.37,0.32,2.7,2.72,4.2,0.7,25.8,54.9,10.8,357.0,4.18,7.87,20.88,130,1.0,32.73,1.04,Main south-central Cretan Fabric
XP,KTJ011,XPL_KOM_011_033_,3.3,A,Main south-central Cretan Fabric,Main south-central Cretan Fabric,"Kommos, Crete, Greece",35.01303454,24.76069987,C11179,Transport Stirrup Jar,Late Minoan II,5.86,0.72,4.69,4.37,0.32,2.7,2.72,4.2,0.7,25.8,54.9,10.8,357.0,4.18,7.87,20.88,130,1.0,32.73,1.04,Main south-central Cretan Fabric
PPL,KTJ012,KOM(12),8.3,I,"Red Firing Quartzite, Phyllite and Schist with microfossils Fabric","Red Firing Quartzite, Phyllite and Schist with microfossils Fabric","Kommos, Crete, Greece",35.01303454,24.76069987,C10976,Transport Stirrup Jar,Late Minoan IIIA,3.51,0.22,4.77,4.25,0.29,3.2,2.31,10.5,1.3,33.0,54.5,9.62,112.0,5.79,3.21,12.97,40,1.2,7.09,0.89,Quartz and Calcite Fabric
XP,KTJ012,KOMX(12),8.3,I,"Red Firing Quartzite, Phyllite and Schist with microfossils Fabric","Red Firing Quartzite, Phyllite and Schist with microfossils Fabric","Kommos, Crete, Greece",35.01303454,24.76069987,C10976,Transport Stirrup Jar,Late Minoan IIIA,3.51,0.22,4.77,4.25,0.29,3.2,2.31,10.5,1.3,33.0,54.5,9.62,112.0,5.79,3.21,12.97,40,1.2,7.09,0.89,Quartz and Clay Pellet Fabric
PPL,KTJ012,PPL_KOM_012_033_,3.3,I,"Red Firing Quartzite, Phyllite and Schist with microfossils Fabric","Red Firing Quartzite, Phyllite and Schist with microfossils Fabric","Kommos, Crete, Greece",35.01303454,24.76069987,C10976,Transport Stirrup Jar,Late Minoan IIIA,3.51,0.22,4.77,4.25,0.29,3.2,2.31,10.5,1.3,33.0,54.5,9.62,112.0,5.79,3.21,12.97,40,1.2,7.09,0.89,Quartz and Calcite Fabric
XP,KTJ012,XPL_KOM_012_033_,3.3,I,"Red Firing Quartzite, Phyllite and Schist with microfossils Fabric","Red Firing Quartzite, Phyllite and Schist with microfossils Fabric","Kommos, Crete, Greece",35.01303454,24.76069987,C10976,Transport Stirrup Jar,Late Minoan IIIA,3.51,0.22,4.77,4.25,0.29,3.2,2.31,10.5,1.3,33.0,54.5,9.62,112.0,5.79,3.21,12.97,40,1.2,7.09,0.89,Main south-central Cretan Fabric
PPL,KTJ013,KOM(13),8.3,D,Fine Calcareous Phyllite Fabric,Fine Calcareous Phyllite Fabric,"Kommos, Crete, Greece",35.01303454,24.76069987,C10258,Transport Stirrup Jar,Late Minoan II,5.78,1.02,5.14,4.78,0.34,3.3,2.59,5.4,0.7,26.2,59.1,10.4,405.0,4.02,5.94,20.19,120,1.1,33.5,1.03,Main south-central Cretan Fabric
XP,KTJ013,KOMX(13),8.3,D,Fine Calcareous Phyllite Fabric,Fine Calcareous Phyllite Fabric,"Kommos, Crete, Greece",35.01303454,24.76069987,C10258,Transport Stirrup Jar,Late Minoan II,5.78,1.02,5.14,4.78,0.34,3.3,2.59,5.4,0.7,26.2,59.1,10.4,405.0,4.02,5.94,20.19,120,1.1,33.5,1.03,Main south-central Cretan Fabric
PPL,KTJ013,PPL_KOM_013_033_,3.3,D,Fine Calcareous Phyllite Fabric,Fine Calcareous Phyllite Fabric,"Kommos, Crete, Greece",35.01303454,24.76069987,C10258,Transport Stirrup Jar,Late Minoan II,5.78,1.02,5.14,4.78,0.34,3.3,2.59,5.4,0.7,26.2,59.1,10.4,405.0,4.02,5.94,20.19,120,1.1,33.5,1.03,Macrofossiliferous Clay Pellet Fabric
XP,KTJ013,XPL_KOM_013_033_,3.3,D,Fine Calcareous Phyllite Fabric,Fine Calcareous Phyllite Fabric,"Kommos, Crete, Greece",35.01303454,24.76069987,C10258,Transport Stirrup Jar,Late Minoan II,5.78,1.02,5.14,4.78,0.34,3.3,2.59,5.4,0.7,26.2,59.1,10.4,405.0,4.02,5.94,20.19,120,1.1,33.5,1.03,Macrofossiliferous Clay Pellet Fabric
PPL,KTJ014,KOM(14),8.3,A,Main south-central Cretan Fabric,Main south-central Cretan Fabric,"Kommos, Crete, Greece",35.01303454,24.76069987,C9063,Short-Necked Amphora,Late Minoan IIIA,7.42,0.55,7.08,4.75,0.4,2.8,2.98,6.3,0.5,27.8,62.2,11.1,395.0,4.0,1.33,25.27,60,1.2,41.73,1.13,Main south-central Cretan Fabric
XP,KTJ014,KOMX(14),8.3,A,Main south-central Cretan Fabric,Main south-central Cretan Fabric,"Kommos, Crete, Greece",35.01303454,24.76069987,C9063,Short-Necked Amphora,Late Minoan IIIA,7.42,0.55,7.08,4.75,0.4,2.8,2.98,6.3,0.5,27.8,62.2,11.1,395.0,4.0,1.33,25.27,60,1.2,41.73,1.13,Main south-central Cretan Fabric
PPL,KTJ014,PPL_KOM_014_033_,3.3,A,Main south-central Cretan Fabric,Main south-central Cretan Fabric,"Kommos, Crete, Greece",35.01303454,24.76069987,C9063,Short-Necked Amphora,Late Minoan IIIA,7.42,0.55,7.08,4.75,0.4,2.8,2.98,6.3,0.5,27.8,62.2,11.1,395.0,4.0,1.33,25.27,60,1.2,41.73,1.13,Main south-central Cretan Fabric
XP,KTJ014,XPL_KOM_014_033_,3.3,A,Main south-central Cretan Fabric,Main south-central Cretan Fabric,"Kommos, Crete, Greece",35.01303454,24.76069987,C9063,Short-Necked Amphora,Late Minoan IIIA,7.42,0.55,7.08,4.75,0.4,2.8,2.98,6.3,0.5,27.8,62.2,11.1,395.0,4.0,1.33,25.27,60,1.2,41.73,1.13,Main south-central Cretan Fabric
PPL,KTJ015,KOMX(15),8.3,B,Medium/coarse Igneous Fabric,Medium/coarse Igneous Fabric,"Kommos, Crete, Greece",35.01303454,24.76069987,C285,Short-Necked Amphora,Late Minoan IIIB,4.87,1.4,3.76,4.82,0.32,2.5,2.52,5.9,0.8,26.7,62.5,9.27,362.0,4.91,5.34,16.52,100,1.2,27.63,1.16,Medium/coarse Igneous Fabric
XP,KTJ015,KOMX(15),8.3,B,Medium/coarse Igneous Fabric,Medium/coarse Igneous Fabric,"Kommos, Crete, Greece",35.01303454,24.76069987,C285,Short-Necked Amphora,Late Minoan IIIB,4.87,1.4,3.76,4.82,0.32,2.5,2.52,5.9,0.8,26.7,62.5,9.27,362.0,4.91,5.34,16.52,100,1.2,27.63,1.16,Medium/coarse Igneous Fabric
PPL,KTJ015,PPL_KOM_015_033_,3.3,B,Medium/coarse Igneous Fabric,Medium/coarse Igneous Fabric,"Kommos, Crete, Greece",35.01303454,24.76069987,C285,Short-Necked Amphora,Late Minoan IIIB,4.87,1.4,3.76,4.82,0.32,2.5,2.52,5.9,0.8,26.7,62.5,9.27,362.0,4.91,5.34,16.52,100,1.2,27.63,1.16,Medium/coarse Igneous Fabric
XP,KTJ015,XPL_KOM_015_033_,3.3,B,Medium/coarse Igneous Fabric,Medium/coarse Igneous Fabric,"Kommos, Crete, Greece",35.01303454,24.76069987,C285,Short-Necked Amphora,Late Minoan IIIB,4.87,1.4,3.76,4.82,0.32,2.5,2.52,5.9,0.8,26.7,62.5,9.27,362.0,4.91,5.34,16.52,100,1.2,27.63,1.16,Main south-central Cretan Fabric
PPL,KTJ016,KOM(16),8.3,A,Main south-central Cretan Fabric,Main south-central Cretan Fabric,"Kommos, Crete, Greece",35.01303454,24.76069987,C9276,Short-Necked Amphora,Late Minoan IIIB,6.66,0.95,4.65,4.77,0.34,2.1,2.65,5.8,0.6,22.3,56.0,8.17,427.0,3.91,3.12,25.43,70,1.4,44.49,1.17,Main south-central Cretan Fabric
XP,KTJ016,KOMX(16),8.3,A,Main south-central Cretan Fabric,Main south-central Cretan Fabric,"Kommos, Crete, Greece",35.01303454,24.76069987,C9276,Short-Necked Amphora,Late Minoan IIIB,6.66,0.95,4.65,4.77,0.34,2.1,2.65,5.8,0.6,22.3,56.0,8.17,427.0,3.91,3.12,25.43,70,1.4,44.49,1.17,Main south-central Cretan Fabric
PPL,KTJ016,PPL_KOM_016_033_,3.3,A,Main south-central Cretan Fabric,Main south-central Cretan Fabric,"Kommos, Crete, Greece",35.01303454,24.76069987,C9276,Short-Necked Amphora,Late Minoan IIIB,6.66,0.95,4.65,4.77,0.34,2.1,2.65,5.8,0.6,22.3,56.0,8.17,427.0,3.91,3.12,25.43,70,1.4,44.49,1.17,Main south-central Cretan Fabric
XP,KTJ016,XPL_KOM_016_033_,3.3,A,Main south-central Cretan Fabric,Main south-central Cretan Fabric,"Kommos, Crete, Greece",35.01303454,24.76069987,C9276,Short-Necked Amphora,Late Minoan IIIB,6.66,0.95,4.65,4.77,0.34,2.1,2.65,5.8,0.6,22.3,56.0,8.17,427.0,3.91,3.12,25.43,70,1.4,44.49,1.17,Main south-central Cretan Fabric
PPL,KTJ017,KOM(17),8.3,A,Main south-central Cretan Fabric,Main south-central Cretan Fabric,"Kommos, Crete, Greece",35.01303454,24.76069987,C9386,Short-Necked Amphora,Late Minoan IIIB,5.29,1.01,4.47,4.84,0.35,2.6,2.86,6.0,0.9,26.0,56.2,8.57,290.0,3.96,6.15,19.32,90,1.0,30.34,1.13,Main south-central Cretan Fabric
XP,KTJ017,KOMX(17),8.3,A,Main south-central Cretan Fabric,Main south-central Cretan Fabric,"Kommos, Crete, Greece",35.01303454,24.76069987,C9386,Short-Necked Amphora,Late Minoan IIIB,5.29,1.01,4.47,4.84,0.35,2.6,2.86,6.0,0.9,26.0,56.2,8.57,290.0,3.96,6.15,19.32,90,1.0,30.34,1.13,Main south-central Cretan Fabric
PPL,KTJ017,PPL_KOM_017_033_,3.3,A,Main south-central Cretan Fabric,Main south-central Cretan Fabric,"Kommos, Crete, Greece",35.01303454,24.76069987,C9386,Short-Necked Amphora,Late Minoan IIIB,5.29,1.01,4.47,4.84,0.35,2.6,2.86,6.0,0.9,26.0,56.2,8.57,290.0,3.96,6.15,19.32,90,1.0,30.34,1.13,Main south-central Cretan Fabric
XP,KTJ017,XPL_KOM_017_033_,3.3,A,Main south-central Cretan Fabric,Main south-central Cretan Fabric,"Kommos, Crete, Greece",35.01303454,24.76069987,C9386,Short-Necked Amphora,Late Minoan IIIB,5.29,1.01,4.47,4.84,0.35,2.6,2.86,6.0,0.9,26.0,56.2,8.57,290.0,3.96,6.15,19.32,90,1.0,30.34,1.13,Main south-central Cretan Fabric
PPL,KTJ018,KOM(18),8.3,E,Metasedimentary Fabric,Metasedimentary Fabric,"Kommos, Crete, Greece",35.01303454,24.76069987,C7985,Short-Necked Amphora,Late Minoan IIIA,5.53,0.72,5.28,5.49,0.36,2.7,2.88,4.9,0.6,31.3,68.7,10.7,358.0,4.52,6.21,19.52,110,1.3,33.39,1.2,Main south-central Cretan Fabric
XP,KTJ018,KOMX(18),8.3,E,Metasedimentary Fabric,Metasedimentary Fabric,"Kommos, Crete, Greece",35.01303454,24.76069987,C7985,Short-Necked Amphora,Late Minoan IIIA,5.53,0.72,5.28,5.49,0.36,2.7,2.88,4.9,0.6,31.3,68.7,10.7,358.0,4.52,6.21,19.52,110,1.3,33.39,1.2,Main south-central Cretan Fabric
PPL,KTJ018,PPL_KOM_018_033_,3.3,E,Metasedimentary Fabric,Metasedimentary Fabric,"Kommos, Crete, Greece",35.01303454,24.76069987,C7985,Short-Necked Amphora,Late Minoan IIIA,5.53,0.72,5.28,5.49,0.36,2.7,2.88,4.9,0.6,31.3,68.7,10.7,358.0,4.52,6.21,19.52,110,1.3,33.39,1.2,Main south-central Cretan Fabric
XP,KTJ018,XPL_KOM_018_033_,3.3,E,Metasedimentary Fabric,Metasedimentary Fabric,"Kommos, Crete, Greece",35.01303454,24.76069987,C7985,Short-Necked Amphora,Late Minoan IIIA,5.53,0.72,5.28,5.49,0.36,2.7,2.88,4.9,0.6,31.3,68.7,10.7,358.0,4.52,6.21,19.52,110,1.3,33.39,1.2,Macrofossiliferous Clay Pellet Fabric
PPL,KTJ019,KOM(19),8.3,B,Medium/coarse Igneous Fabric,Medium/coarse Igneous Fabric,"Kommos, Crete, Greece",35.01303454,24.76069987,C9836,Short-Necked Amphora,Late Minoan IIIB,5.84,0.85,5.19,5.11,0.35,2.7,2.71,14.6,0.8,27.7,61.5,9.86,508.0,4.8,2.04,20.47,50,1.2,31.1,1.15,Main south-central Cretan Fabric
XP,KTJ019,KOMX(19),8.3,B,Medium/coarse Igneous Fabric,Medium/coarse Igneous Fabric,"Kommos, Crete, Greece",35.01303454,24.76069987,C9836,Short-Necked Amphora,Late Minoan IIIB,5.84,0.85,5.19,5.11,0.35,2.7,2.71,14.6,0.8,27.7,61.5,9.86,508.0,4.8,2.04,20.47,50,1.2,31.1,1.15,Main south-central Cretan Fabric
PPL,KTJ019,PPL_KOM_019_033_,3.3,B,Medium/coarse Igneous Fabric,Medium/coarse Igneous Fabric,"Kommos, Crete, Greece",35.01303454,24.76069987,C9836,Short-Necked Amphora,Late Minoan IIIB,5.84,0.85,5.19,5.11,0.35,2.7,2.71,14.6,0.8,27.7,61.5,9.86,508.0,4.8,2.04,20.47,50,1.2,31.1,1.15,Medium/coarse Igneous Fabric
XP,KTJ019,XPL_KOM_019_033_,3.3,B,Medium/coarse Igneous Fabric,Medium/coarse Igneous Fabric,"Kommos, Crete, Greece",35.01303454,24.76069987,C9836,Short-Necked Amphora,Late Minoan IIIB,5.84,0.85,5.19,5.11,0.35,2.7,2.71,14.6,0.8,27.7,61.5,9.86,508.0,4.8,2.04,20.47,50,1.2,31.1,1.15,Main south-central Cretan Fabric
PPL,KTJ020,KOM(20),8.3,B,Medium/coarse Igneous Fabric,Medium/coarse Igneous Fabric,"Kommos, Crete, Greece",35.01303454,24.76069987,C9662,Short-Necked Amphora,Late Minoan IIIB,5.28,1.19,3.17,5.51,0.39,2.9,3.03,9.3,0.6,30.0,68.9,11.3,377.0,4.92,1.92,18.12,60,1.3,30.65,1.16,Main south-central Cretan Fabric
XP,KTJ020,KOMX(20),8.3,B,Medium/coarse Igneous Fabric,Medium/coarse Igneous Fabric,"Kommos, Crete, Greece",35.01303454,24.76069987,C9662,Short-Necked Amphora,Late Minoan IIIB,5.28,1.19,3.17,5.51,0.39,2.9,3.03,9.3,0.6,30.0,68.9,11.3,377.0,4.92,1.92,18.12,60,1.3,30.65,1.16,Main south-central Cretan Fabric
PPL,KTJ020,PPL_KOM_020_033_,3.3,B,Medium/coarse Igneous Fabric,Medium/coarse Igneous Fabric,"Kommos, Crete, Greece",35.01303454,24.76069987,C9662,Short-Necked Amphora,Late Minoan IIIB,5.28,1.19,3.17,5.51,0.39,2.9,3.03,9.3,0.6,30.0,68.9,11.3,377.0,4.92,1.92,18.12,60,1.3,30.65,1.16,Medium/coarse Igneous Fabric
XP,KTJ020,XPL_KOM_020_033_,3.3,B,Medium/coarse Igneous Fabric,Medium/coarse Igneous Fabric,"Kommos, Crete, Greece",35.01303454,24.76069987,C9662,Short-Necked Amphora,Late Minoan IIIB,5.28,1.19,3.17,5.51,0.39,2.9,3.03,9.3,0.6,30.0,68.9,11.3,377.0,4.92,1.92,18.12,60,1.3,30.65,1.16,Main south-central Cretan Fabric
PPL,KTJ021,KOM(21),8.3,C,Serpentinite Fabric,Serpentinite Fabric,"Kommos, Crete, Greece",35.01303454,24.76069987,C10219,Short-Necked Amphora,Late Minoan IIIB,6.48,0.62,6.85,4.31,0.28,1.8,2.19,7.3,0.5,22.6,54.3,9.04,1166.0,1.45,4.9,19.92,80,0.9,49.91,1.02,Main south-central Cretan Fabric
XP,KTJ021,KOMX(21),8.3,C,Serpentinite Fabric,Serpentinite Fabric,"Kommos, Crete, Greece",35.01303454,24.76069987,C10219,Short-Necked Amphora,Late Minoan IIIB,6.48,0.62,6.85,4.31,0.28,1.8,2.19,7.3,0.5,22.6,54.3,9.04,1166.0,1.45,4.9,19.92,80,0.9,49.91,1.02,Main south-central Cretan Fabric
PPL,KTJ021,PPL_KOM_021_033_,3.3,C,Serpentinite Fabric,Serpentinite Fabric,"Kommos, Crete, Greece",35.01303454,24.76069987,C10219,Short-Necked Amphora,Late Minoan IIIB,6.48,0.62,6.85,4.31,0.28,1.8,2.19,7.3,0.5,22.6,54.3,9.04,1166.0,1.45,4.9,19.92,80,0.9,49.91,1.02,Medium/coarse Igneous Fabric
XP,KTJ021,XPL_KOM_021_033_,3.3,C,Serpentinite Fabric,Serpentinite Fabric,"Kommos, Crete, Greece",35.01303454,24.76069987,C10219,Short-Necked Amphora,Late Minoan IIIB,6.48,0.62,6.85,4.31,0.28,1.8,2.19,7.3,0.5,22.6,54.3,9.04,1166.0,1.45,4.9,19.92,80,0.9,49.91,1.02,Main south-central Cretan Fabric
PPL,KTJ022,KOM(22),8.3,A,Main south-central Cretan Fabric,Main south-central Cretan Fabric,"Kommos, Crete, Greece",35.01303454,24.76069987,C10348,Short-Necked Amphora,Late Minoan IIIB,6.16,0.88,7.67,5.16,0.38,2.9,2.85,7.9,0.6,28.1,62.5,10.2,360.0,4.19,5.31,21.79,60,1.1,35.14,1.22,Main south-central Cretan Fabric
XP,KTJ022,KOMX(22),8.3,A,Main south-central Cretan Fabric,Main south-central Cretan Fabric,"Kommos, Crete, Greece",35.01303454,24.76069987,C10348,Short-Necked Amphora,Late Minoan IIIB,6.16,0.88,7.67,5.16,0.38,2.9,2.85,7.9,0.6,28.1,62.5,10.2,360.0,4.19,5.31,21.79,60,1.1,35.14,1.22,Main south-central Cretan Fabric
PPL,KTJ022,PPL_KOM_022_033_,3.3,A,Main south-central Cretan Fabric,Main south-central Cretan Fabric,"Kommos, Crete, Greece",35.01303454,24.76069987,C10348,Short-Necked Amphora,Late Minoan IIIB,6.16,0.88,7.67,5.16,0.38,2.9,2.85,7.9,0.6,28.1,62.5,10.2,360.0,4.19,5.31,21.79,60,1.1,35.14,1.22,Medium/coarse Igneous Fabric
XP,KTJ022,XPL_KOM_022_033_,3.3,A,Main south-central Cretan Fabric,Main south-central Cretan Fabric,"Kommos, Crete, Greece",35.01303454,24.76069987,C10348,Short-Necked Amphora,Late Minoan IIIB,6.16,0.88,7.67,5.16,0.38,2.9,2.85,7.9,0.6,28.1,62.5,10.2,360.0,4.19,5.31,21.79,60,1.1,35.14,1.22,Main south-central Cretan Fabric
PPL,KTJ023,KOM(23),8.3,E,Metasedimentary Fabric,Metasedimentary Fabric,"Kommos, Crete, Greece",35.01303454,24.76069987,C11093,Short-Necked Amphora,Late Minoan IIIA,5.77,0.74,4.51,5.79,0.37,2.8,2.91,11.4,0.6,31.8,70.0,12.0,419.0,5.07,2.88,19.94,60,1.1,35.58,1.35,Main south-central Cretan Fabric
XP,KTJ023,KOMX(23),8.3,E,Metasedimentary Fabric,Metasedimentary Fabric,"Kommos, Crete, Greece",35.01303454,24.76069987,C11093,Short-Necked Amphora,Late Minoan IIIA,5.77,0.74,4.51,5.79,0.37,2.8,2.91,11.4,0.6,31.8,70.0,12.0,419.0,5.07,2.88,19.94,60,1.1,35.58,1.35,Main south-central Cretan Fabric
PPL,KTJ023,PPL_KOM_023_033_,3.3,E,Metasedimentary Fabric,Metasedimentary Fabric,"Kommos, Crete, Greece",35.01303454,24.76069987,C11093,Short-Necked Amphora,Late Minoan IIIA,5.77,0.74,4.51,5.79,0.37,2.8,2.91,11.4,0.6,31.8,70.0,12.0,419.0,5.07,2.88,19.94,60,1.1,35.58,1.35,Macrofossiliferous Clay Pellet Fabric
XP,KTJ023,XPL_KOM_023_033_,3.3,E,Metasedimentary Fabric,Metasedimentary Fabric,"Kommos, Crete, Greece",35.01303454,24.76069987,C11093,Short-Necked Amphora,Late Minoan IIIA,5.77,0.74,4.51,5.79,0.37,2.8,2.91,11.4,0.6,31.8,70.0,12.0,419.0,5.07,2.88,19.94,60,1.1,35.58,1.35,Main south-central Cretan Fabric
PPL,KTJ024,KOM(24),8.3,A,Main south-central Cretan Fabric,Main south-central Cretan Fabric,"Kommos, Crete, Greece",35.01303454,24.76069987,C11152,Short-Necked Amphora,Late Minoan IIIA,6.05,0.64,7.08,5.08,0.37,2.6,2.78,12.4,0.9,28.4,62.6,10.7,408.0,4.07,6.33,21.84,90,1.0,38.64,1.19,Main south-central Cretan Fabric
XP,KTJ024,KOMX(24),8.3,A,Main south-central Cretan Fabric,Main south-central Cretan Fabric,"Kommos, Crete, Greece",35.01303454,24.76069987,C11152,Short-Necked Amphora,Late Minoan IIIA,6.05,0.64,7.08,5.08,0.37,2.6,2.78,12.4,0.9,28.4,62.6,10.7,408.0,4.07,6.33,21.84,90,1.0,38.64,1.19,Main south-central Cretan Fabric
PPL,KTJ024,PPL_KOM_024_033_,3.3,A,Main south-central Cretan Fabric,Main south-central Cretan Fabric,"Kommos, Crete, Greece",35.01303454,24.76069987,C11152,Short-Necked Amphora,Late Minoan IIIA,6.05,0.64,7.08,5.08,0.37,2.6,2.78,12.4,0.9,28.4,62.6,10.7,408.0,4.07,6.33,21.84,90,1.0,38.64,1.19,Main south-central Cretan Fabric
XP,KTJ024,XPL_KOM_024_033_,3.3,A,Main south-central Cretan Fabric,Main south-central Cretan Fabric,"Kommos, Crete, Greece",35.01303454,24.76069987,C11152,Short-Necked Amphora,Late Minoan IIIA,6.05,0.64,7.08,5.08,0.37,2.6,2.78,12.4,0.9,28.4,62.6,10.7,408.0,4.07,6.33,21.84,90,1.0,38.64,1.19,Main south-central Cretan Fabric
PPL,KTJ025,KOM(25),8.3,C,Serpentinite Fabric,Serpentinite Fabric,"Kommos, Crete, Greece",35.01303454,24.76069987,C11194,Short-Necked Amphora,Late Minoan IIIA,7.1,0.67,3.87,4.19,0.36,2.3,2.58,9.1,0.5,22.9,55.4,10.0,792.0,3.87,1.17,24.21,40,1.1,51.68,0.96,Fusilinid Fabric
XP,KTJ025,KOMX(25),8.3,C,Serpentinite Fabric,Serpentinite Fabric,"Kommos, Crete, Greece",35.01303454,24.76069987,C11194,Short-Necked Amphora,Late Minoan IIIA,7.1,0.67,3.87,4.19,0.36,2.3,2.58,9.1,0.5,22.9,55.4,10.0,792.0,3.87,1.17,24.21,40,1.1,51.68,0.96,Serpentinite Fabric
PPL,KTJ025,PPL_KOM_025_033_,3.3,C,Serpentinite Fabric,Serpentinite Fabric,"Kommos, Crete, Greece",35.01303454,24.76069987,C11194,Short-Necked Amphora,Late Minoan IIIA,7.1,0.67,3.87,4.19,0.36,2.3,2.58,9.1,0.5,22.9,55.4,10.0,792.0,3.87,1.17,24.21,40,1.1,51.68,0.96,Serpentinite Fabric
XP,KTJ025,XPL_KOM_025_033_,3.3,C,Serpentinite Fabric,Serpentinite Fabric,"Kommos, Crete, Greece",35.01303454,24.76069987,C11194,Short-Necked Amphora,Late Minoan IIIA,7.1,0.67,3.87,4.19,0.36,2.3,2.58,9.1,0.5,22.9,55.4,10.0,792.0,3.87,1.17,24.21,40,1.1,51.68,0.96,Main south-central Cretan Fabric
PPL,KTJ026,KOM(26),8.3,A,Main south-central Cretan Fabric,Main south-central Cretan Fabric,"Kommos, Crete, Greece",35.01303454,24.76069987,C11195,Short-Necked Amphora,Late Minoan IIIA,6.68,0.76,7.65,4.2,0.33,2.4,2.61,12.1,0.5,22.0,51.4,10.3,460.0,4.07,1.4,24.04,30,1.1,43.93,1.03,Main south-central Cretan Fabric
XP,KTJ026,KOMX(26),8.3,A,Main south-central Cretan Fabric,Main south-central Cretan Fabric,"Kommos, Crete, Greece",35.01303454,24.76069987,C11195,Short-Necked Amphora,Late Minoan IIIA,6.68,0.76,7.65,4.2,0.33,2.4,2.61,12.1,0.5,22.0,51.4,10.3,460.0,4.07,1.4,24.04,30,1.1,43.93,1.03,Main south-central Cretan Fabric
PPL,KTJ026,PPL_KOM_026_033_,3.3,A,Main south-central Cretan Fabric,Main south-central Cretan Fabric,"Kommos, Crete, Greece",35.01303454,24.76069987,C11195,Short-Necked Amphora,Late Minoan IIIA,6.68,0.76,7.65,4.2,0.33,2.4,2.61,12.1,0.5,22.0,51.4,10.3,460.0,4.07,1.4,24.04,30,1.1,43.93,1.03,Main south-central Cretan Fabric
XP,KTJ026,XPL_KOM_026_033_,3.3,A,Main south-central Cretan Fabric,Main south-central Cretan Fabric,"Kommos, Crete, Greece",35.01303454,24.76069987,C11195,Short-Necked Amphora,Late Minoan IIIA,6.68,0.76,7.65,4.2,0.33,2.4,2.61,12.1,0.5,22.0,51.4,10.3,460.0,4.07,1.4,24.04,30,1.1,43.93,1.03,Main south-central Cretan Fabric
PPL,KTJ027,KOM(27),8.3,A,Main south-central Cretan Fabric,Main south-central Cretan Fabric,"Kommos, Crete, Greece",35.01303454,24.76069987,C11231,Short-Necked Amphora,Late Minoan IIIA,6.54,0.73,8.11,4.64,0.35,2.4,2.73,5.7,0.6,27.3,63.6,11.2,406.0,3.89,3.04,22.71,30,1.1,42.09,1.1,Main south-central Cretan Fabric
XP,KTJ027,KOMX(27),8.3,A,Main south-central Cretan Fabric,Main south-central Cretan Fabric,"Kommos, Crete, Greece",35.01303454,24.76069987,C11231,Short-Necked Amphora,Late Minoan IIIA,6.54,0.73,8.11,4.64,0.35,2.4,2.73,5.7,0.6,27.3,63.6,11.2,406.0,3.89,3.04,22.71,30,1.1,42.09,1.1,Main south-central Cretan Fabric
PPL,KTJ027,PPL_KOM_027_033_,3.3,A,Main south-central Cretan Fabric,Main south-central Cretan Fabric,"Kommos, Crete, Greece",35.01303454,24.76069987,C11231,Short-Necked Amphora,Late Minoan IIIA,6.54,0.73,8.11,4.64,0.35,2.4,2.73,5.7,0.6,27.3,63.6,11.2,406.0,3.89,3.04,22.71,30,1.1,42.09,1.1,Main south-central Cretan Fabric
XP,KTJ027,XPL_KOM_027_033_,3.3,A,Main south-central Cretan Fabric,Main south-central Cretan Fabric,"Kommos, Crete, Greece",35.01303454,24.76069987,C11231,Short-Necked Amphora,Late Minoan IIIA,6.54,0.73,8.11,4.64,0.35,2.4,2.73,5.7,0.6,27.3,63.6,11.2,406.0,3.89,3.04,22.71,30,1.1,42.09,1.1,Main south-central Cretan Fabric
PPL,KTJ028,KOM(28),8.3,A,Main south-central Cretan Fabric,Main south-central Cretan Fabric,"Kommos, Crete, Greece",35.01303454,24.76069987,C5582,Transport Stirrup Jar,Late Minoan II,5.39,1.01,5.57,4.53,0.32,2.2,2.45,8.9,0.9,22.9,51.2,7.88,306.0,4.22,6.03,17.79,90,1.1,27.72,1.07,Main south-central Cretan Fabric
XP,KTJ028,KOMX(28),8.3,A,Main south-central Cretan Fabric,Main south-central Cretan Fabric,"Kommos, Crete, Greece",35.01303454,24.76069987,C5582,Transport Stirrup Jar,Late Minoan II,5.39,1.01,5.57,4.53,0.32,2.2,2.45,8.9,0.9,22.9,51.2,7.88,306.0,4.22,6.03,17.79,90,1.1,27.72,1.07,Main south-central Cretan Fabric
PPL,KTJ028,PPL_KOM_028_033_,3.3,A,Main south-central Cretan Fabric,Main south-central Cretan Fabric,"Kommos, Crete, Greece",35.01303454,24.76069987,C5582,Transport Stirrup Jar,Late Minoan II,5.39,1.01,5.57,4.53,0.32,2.2,2.45,8.9,0.9,22.9,51.2,7.88,306.0,4.22,6.03,17.79,90,1.1,27.72,1.07,Medium/coarse Igneous Fabric
XP,KTJ028,XPL_KOM_028_033_,3.3,A,Main south-central Cretan Fabric,Main south-central Cretan Fabric,"Kommos, Crete, Greece",35.01303454,24.76069987,C5582,Transport Stirrup Jar,Late Minoan II,5.39,1.01,5.57,4.53,0.32,2.2,2.45,8.9,0.9,22.9,51.2,7.88,306.0,4.22,6.03,17.79,90,1.1,27.72,1.07,Main south-central Cretan Fabric
PPL,KTJ029,KOM(29),8.3,A,Main south-central Cretan Fabric,Main south-central Cretan Fabric,"Kommos, Crete, Greece",35.01303454,24.76069987,C7986,Transport Stirrup Jar,Late Minoan IIIA,6.21,1.16,8.4,5.0,0.35,2.7,2.79,5.0,0.8,26.3,56.3,8.2,293.0,3.99,5.83,23.32,80,1.2,31.53,1.28,Main south-central Cretan Fabric
XP,KTJ029,KOMX(29),8.3,A,Main south-central Cretan Fabric,Main south-central Cretan Fabric,"Kommos, Crete, Greece",35.01303454,24.76069987,C7986,Transport Stirrup Jar,Late Minoan IIIA,6.21,1.16,8.4,5.0,0.35,2.7,2.79,5.0,0.8,26.3,56.3,8.2,293.0,3.99,5.83,23.32,80,1.2,31.53,1.28,Main south-central Cretan Fabric
PPL,KTJ029,PPL_KOM_029_033_,3.3,A,Main south-central Cretan Fabric,Main south-central Cretan Fabric,"Kommos, Crete, Greece",35.01303454,24.76069987,C7986,Transport Stirrup Jar,Late Minoan IIIA,6.21,1.16,8.4,5.0,0.35,2.7,2.79,5.0,0.8,26.3,56.3,8.2,293.0,3.99,5.83,23.32,80,1.2,31.53,1.28,Medium/coarse Igneous Fabric
XP,KTJ029,XPL_KOM_029_033_,3.3,A,Main south-central Cretan Fabric,Main south-central Cretan Fabric,"Kommos, Crete, Greece",35.01303454,24.76069987,C7986,Transport Stirrup Jar,Late Minoan IIIA,6.21,1.16,8.4,5.0,0.35,2.7,2.79,5.0,0.8,26.3,56.3,8.2,293.0,3.99,5.83,23.32,80,1.2,31.53,1.28,Main south-central Cretan Fabric
PPL,KTJ030,KOM(30),8.3,A,Main south-central Cretan Fabric,Main south-central Cretan Fabric,"Kommos, Crete, Greece",35.01303454,24.76069987,C7819,Transport Stirrup Jar,Late Minoan IIIB,5.96,0.9,8.12,4.72,0.34,2.3,2.61,4.4,0.8,26.0,57.8,9.9,404.0,3.54,8.34,21.71,110,1.0,37.62,1.09,Main south-central Cretan Fabric
XP,KTJ030,KOMX(30),8.3,A,Main south-central Cretan Fabric,Main south-central Cretan Fabric,"Kommos, Crete, Greece",35.01303454,24.76069987,C7819,Transport Stirrup Jar,Late Minoan IIIB,5.96,0.9,8.12,4.72,0.34,2.3,2.61,4.4,0.8,26.0,57.8,9.9,404.0,3.54,8.34,21.71,110,1.0,37.62,1.09,Main south-central Cretan Fabric
PPL,KTJ030,PPL_KOM_030_033_,3.3,A,Main south-central Cretan Fabric,Main south-central Cretan Fabric,"Kommos, Crete, Greece",35.01303454,24.76069987,C7819,Transport Stirrup Jar,Late Minoan IIIB,5.96,0.9,8.12,4.72,0.34,2.3,2.61,4.4,0.8,26.0,57.8,9.9,404.0,3.54,8.34,21.71,110,1.0,37.62,1.09,Quartz and Clay Pellet Fabric
XP,KTJ030,XPL_KOM_030_033_,3.3,A,Main south-central Cretan Fabric,Main south-central Cretan Fabric,"Kommos, Crete, Greece",35.01303454,24.76069987,C7819,Transport Stirrup Jar,Late Minoan IIIB,5.96,0.9,8.12,4.72,0.34,2.3,2.61,4.4,0.8,26.0,57.8,9.9,404.0,3.54,8.34,21.71,110,1.0,37.62,1.09,Main south-central Cretan Fabric
PPL,KTJ031,KOM(31),8.3,F,"Quartzite, Phyllite and Schist Fabric","Quartzite, Phyllite and Schist Fabric","Kommos, Crete, Greece",35.01303454,24.76069987,C7987,Transport Stirrup Jar,Late Minoan IIIA,5.3,0.7,1.14,9.73,0.44,4.4,3.51,13.1,1.2,65.5,107.0,16.9,110.0,8.39,7.26,18.04,130,1.9,14.25,1.82,Chert Fabric
XP,KTJ031,KOMX(31),8.3,F,"Quartzite, Phyllite and Schist Fabric","Quartzite, Phyllite and Schist Fabric","Kommos, Crete, Greece",35.01303454,24.76069987,C7987,Transport Stirrup Jar,Late Minoan IIIA,5.3,0.7,1.14,9.73,0.44,4.4,3.51,13.1,1.2,65.5,107.0,16.9,110.0,8.39,7.26,18.04,130,1.9,14.25,1.82,"Quartzite, Phyllite and Schist Fabric"
PPL,KTJ031,PPL_KOM_031_033_,3.3,F,"Quartzite, Phyllite and Schist Fabric","Quartzite, Phyllite and Schist Fabric","Kommos, Crete, Greece",35.01303454,24.76069987,C7987,Transport Stirrup Jar,Late Minoan IIIA,5.3,0.7,1.14,9.73,0.44,4.4,3.51,13.1,1.2,65.5,107.0,16.9,110.0,8.39,7.26,18.04,130,1.9,14.25,1.82,"Quartzite, Phyllite and Schist Fabric"
XP,KTJ031,XPL_KOM_031_033_,3.3,F,"Quartzite, Phyllite and Schist Fabric","Quartzite, Phyllite and Schist Fabric","Kommos, Crete, Greece",35.01303454,24.76069987,C7987,Transport Stirrup Jar,Late Minoan IIIA,5.3,0.7,1.14,9.73,0.44,4.4,3.51,13.1,1.2,65.5,107.0,16.9,110.0,8.39,7.26,18.04,130,1.9,14.25,1.82,Main south-central Cretan Fabric
PPL,KTJ032,KOM(32),8.3,A,Main south-central Cretan Fabric,Main south-central Cretan Fabric,"Kommos, Crete, Greece",35.01303454,24.76069987,C7981,Transport Stirrup Jar,Late Minoan IIIA,5.71,0.69,7.27,4.36,0.29,2.1,2.28,6.0,0.7,23.7,53.2,9.2,322.0,3.68,5.6,19.05,90,0.9,34.64,0.98,Main south-central Cretan Fabric
