Repository: suave-ucsd/jupyter-suave-clean

File: temp_csvs/zaslavsk_Cyclops_Cave_Ceramic_Petrography.csv (part 1 of 2)
PPL/XP,Analytical Code#long,#img,Image Width (mm),Fabric Code,Petrographic Fabric,#name,Site,Latitude#number,Longitude#number,Artifact Number#long,Decoration/Ware,Period,Fe ppm (INAA)#number,Na ppm (INAA)#number,Ca ppm (INAA)#number,Sm ppm (INAA)#number,Lu ppm (INAA)#number,U ppm (INAA)#number,Yb ppm (INAA)#number,As ppm (INAA)#number,Sb ppm (INAA)#number,La ppm (INAA)#number,Ce ppm (INAA)#number,Th ppm (INAA)#number,Cr ppm (INAA)#number,Hf ppm (INAA)#number,Cs ppm (INAA)#number,Sc ppm (INAA)#number,Rb ppm (INAA)#number,Ta ppm (INAA)#number,Co ppm (INAA)#number,Eu ppm (INAA)#number,Tb ppm (INAA)#number
PPL,CYC001,PPL_CYL_001_097_,9.7,Cyclops Cave 1,Limestone Fabric ,Limestone Fabric ,"Cyclops Cave, Youra, Sporades Islands, Greece",39.37219395,24.15593147,Cyclops Cave Neolithic 1,Red Monochrome,Middle Neolithic,4.34,0.19,18.04,3.75,0.30,2.7,2.32,150.5,2.5,16.9,55.5,7.32,106,2.71,12.10,19.1,90,0.5,38.07,0.86,0.4
XP,CYC001,XPL_CYL_001_097_,9.7,Cyclops Cave 1,Limestone Fabric ,Limestone Fabric ,"Cyclops Cave, Youra, Sporades Islands, Greece",39.37219395,24.15593147,Cyclops Cave Neolithic 1,Red Monochrome,Middle Neolithic,4.34,0.19,18.04,3.75,0.30,2.7,2.32,150.5,2.5,16.9,55.5,7.32,106,2.71,12.10,19.1,90,0.5,38.07,0.86,0.4
PPL,CYC001,PPL_CYL_001_021_,2.1,Cyclops Cave 1,Limestone Fabric ,Limestone Fabric ,"Cyclops Cave, Youra, Sporades Islands, Greece",39.37219395,24.15593147,Cyclops Cave Neolithic 1,Red Monochrome,Middle Neolithic,4.34,0.19,18.04,3.75,0.30,2.7,2.32,150.5,2.5,16.9,55.5,7.32,106,2.71,12.10,19.1,90,0.5,38.07,0.86,0.4
XP,CYC001,XPL_CYL_001_021_,2.1,Cyclops Cave 1,Limestone Fabric ,Limestone Fabric ,"Cyclops Cave, Youra, Sporades Islands, Greece",39.37219395,24.15593147,Cyclops Cave Neolithic 1,Red Monochrome,Middle Neolithic,4.34,0.19,18.04,3.75,0.30,2.7,2.32,150.5,2.5,16.9,55.5,7.32,106,2.71,12.10,19.1,90,0.5,38.07,0.86,0.4
PPL,CYC002,PPL_CYL_002_097_,9.7,Cyclops Cave 1,Limestone Fabric ,Limestone Fabric ,"Cyclops Cave, Youra, Sporades Islands, Greece",39.37219395,24.15593147,Cyclops Cave Neolithic 2,Red Monochrome,Middle Neolithic,4.01,0.29,16.78,6.33,0.44,2.2,3.57,30.9,1.5,28.7,46.4,7.22,97.5,3.04,6.10,16.2,70,0.6,15.12,1.39,0.9
XP,CYC002,XPL_CYL_002_097_,9.7,Cyclops Cave 1,Limestone Fabric ,Limestone Fabric ,"Cyclops Cave, Youra, Sporades Islands, Greece",39.37219395,24.15593147,Cyclops Cave Neolithic 2,Red Monochrome,Middle Neolithic,4.01,0.29,16.78,6.33,0.44,2.2,3.57,30.9,1.5,28.7,46.4,7.22,97.5,3.04,6.10,16.2,70,0.6,15.12,1.39,0.9
PPL,CYC002,PPL_CYL_002_021_,2.1,Cyclops Cave 1,Limestone Fabric ,Limestone Fabric ,"Cyclops Cave, Youra, Sporades Islands, Greece",39.37219395,24.15593147,Cyclops Cave Neolithic 2,Red Monochrome,Middle Neolithic,4.01,0.29,16.78,6.33,0.44,2.2,3.57,30.9,1.5,28.7,46.4,7.22,97.5,3.04,6.10,16.2,70,0.6,15.12,1.39,0.9
XP,CYC002,XPL_CYL_002_021_,2.1,Cyclops Cave 1,Limestone Fabric ,Limestone Fabric ,"Cyclops Cave, Youra, Sporades Islands, Greece",39.37219395,24.15593147,Cyclops Cave Neolithic 2,Red Monochrome,Middle Neolithic,4.01,0.29,16.78,6.33,0.44,2.2,3.57,30.9,1.5,28.7,46.4,7.22,97.5,3.04,6.10,16.2,70,0.6,15.12,1.39,0.9
PPL,CYC003,PPL_CYL_003_097_,9.7,Cyclops Cave 1,Limestone Fabric ,Limestone Fabric ,"Cyclops Cave, Youra, Sporades Islands, Greece",39.37219395,24.15593147,Cyclops Cave Neolithic 3,Red Monochrome,Middle Neolithic,3.76,0.16,18.46,6.13,0.43,1.9,3.23,108.8,2.3,33.0,35.6,6.02,115,2.62,10.00,14.3,80,0.4,14.27,1.47,0.9
XP,CYC003,XPL_CYL_003_097_,9.7,Cyclops Cave 1,Limestone Fabric ,Limestone Fabric ,"Cyclops Cave, Youra, Sporades Islands, Greece",39.37219395,24.15593147,Cyclops Cave Neolithic 3,Red Monochrome,Middle Neolithic,3.76,0.16,18.46,6.13,0.43,1.9,3.23,108.8,2.3,33.0,35.6,6.02,115,2.62,10.00,14.3,80,0.4,14.27,1.47,0.9
PPL,CYC003,PPL_CYL_003_021_,2.1,Cyclops Cave 1,Limestone Fabric ,Limestone Fabric ,"Cyclops Cave, Youra, Sporades Islands, Greece",39.37219395,24.15593147,Cyclops Cave Neolithic 3,Red Monochrome,Middle Neolithic,3.76,0.16,18.46,6.13,0.43,1.9,3.23,108.8,2.3,33.0,35.6,6.02,115,2.62,10.00,14.3,80,0.4,14.27,1.47,0.9
XP,CYC003,XPL_CYL_003_021_,2.1,Cyclops Cave 1,Limestone Fabric ,Limestone Fabric ,"Cyclops Cave, Youra, Sporades Islands, Greece",39.37219395,24.15593147,Cyclops Cave Neolithic 3,Red Monochrome,Middle Neolithic,3.76,0.16,18.46,6.13,0.43,1.9,3.23,108.8,2.3,33.0,35.6,6.02,115,2.62,10.00,14.3,80,0.4,14.27,1.47,0.9
PPL,CYC004,PPL_CYL_004_097_,9.7,Cyclops Cave 6,Calcareous Grog Fabric ,Calcareous Grog Fabric ,"Cyclops Cave, Youra, Sporades Islands, Greece",39.37219395,24.15593147,Cyclops Cave Neolithic 4,Red Matt Painted,Middle Neolithic,3.46,0.37,11.82,6.51,0.46,3.0,3.59,24.5,1.4,33.8,66.7,12.60,168,4.42,8.42,21.5,80,1.0,19.21,1.38,1.0
XP,CYC004,XPL_CYL_004_097_,9.7,Cyclops Cave 6,Calcareous Grog Fabric ,Calcareous Grog Fabric ,"Cyclops Cave, Youra, Sporades Islands, Greece",39.37219395,24.15593147,Cyclops Cave Neolithic 4,Red Matt Painted,Middle Neolithic,3.46,0.37,11.82,6.51,0.46,3.0,3.59,24.5,1.4,33.8,66.7,12.60,168,4.42,8.42,21.5,80,1.0,19.21,1.38,1.0
PPL,CYC004,PPL_CYL_004_021_,2.1,Cyclops Cave 6,Calcareous Grog Fabric ,Calcareous Grog Fabric ,"Cyclops Cave, Youra, Sporades Islands, Greece",39.37219395,24.15593147,Cyclops Cave Neolithic 4,Red Matt Painted,Middle Neolithic,3.46,0.37,11.82,6.51,0.46,3.0,3.59,24.5,1.4,33.8,66.7,12.60,168,4.42,8.42,21.5,80,1.0,19.21,1.38,1.0
XP,CYC004,XPL_CYL_004_021_,2.1,Cyclops Cave 6,Calcareous Grog Fabric ,Calcareous Grog Fabric ,"Cyclops Cave, Youra, Sporades Islands, Greece",39.37219395,24.15593147,Cyclops Cave Neolithic 4,Red Matt Painted,Middle Neolithic,3.46,0.37,11.82,6.51,0.46,3.0,3.59,24.5,1.4,33.8,66.7,12.60,168,4.42,8.42,21.5,80,1.0,19.21,1.38,1.0
PPL,CYC005,PPL_CYL_005_097_,9.7,Cyclops Cave 6,Calcareous Grog Fabric ,Calcareous Grog Fabric ,"Cyclops Cave, Youra, Sporades Islands, Greece",39.37219395,24.15593147,Cyclops Cave Neolithic 5,Red Matt Painted,Middle Neolithic,3.29,0.18,13.58,5.16,0.35,2.5,2.81,7.8,0.9,25.6,51.5,9.20,164,3.28,7.99,17.9,90,0.7,20.39,1.10,0.6
XP,CYC005,XPL_CYL_005_097_,9.7,Cyclops Cave 6,Calcareous Grog Fabric ,Calcareous Grog Fabric ,"Cyclops Cave, Youra, Sporades Islands, Greece",39.37219395,24.15593147,Cyclops Cave Neolithic 5,Red Matt Painted,Middle Neolithic,3.29,0.18,13.58,5.16,0.35,2.5,2.81,7.8,0.9,25.6,51.5,9.20,164,3.28,7.99,17.9,90,0.7,20.39,1.10,0.6
PPL,CYC005,PPL_CYL_005_021_,2.1,Cyclops Cave 6,Calcareous Grog Fabric ,Calcareous Grog Fabric ,"Cyclops Cave, Youra, Sporades Islands, Greece",39.37219395,24.15593147,Cyclops Cave Neolithic 5,Red Matt Painted,Middle Neolithic,3.29,0.18,13.58,5.16,0.35,2.5,2.81,7.8,0.9,25.6,51.5,9.20,164,3.28,7.99,17.9,90,0.7,20.39,1.10,0.6
XP,CYC005,XPL_CYL_005_021_,2.1,Cyclops Cave 6,Calcareous Grog Fabric ,Calcareous Grog Fabric ,"Cyclops Cave, Youra, Sporades Islands, Greece",39.37219395,24.15593147,Cyclops Cave Neolithic 5,Red Matt Painted,Middle Neolithic,3.29,0.18,13.58,5.16,0.35,2.5,2.81,7.8,0.9,25.6,51.5,9.20,164,3.28,7.99,17.9,90,0.7,20.39,1.10,0.6
PPL,CYC006,PPL_CYL_006_097_,9.7,Cyclops Cave 1,Limestone Fabric ,Limestone Fabric ,"Cyclops Cave, Youra, Sporades Islands, Greece",39.37219395,24.15593147,Cyclops Cave Neolithic 6,Coarseware,Middle Neolithic,5.53,0.46,9.21,6.62,0.37,2.3,3.35,47.0,1.4,38.8,85.1,15.80,158,5.99,9.36,18.8,130,1.5,21.70,1.47,1.1
XP,CYC006,XPL_CYL_006_097_,9.7,Cyclops Cave 1,Limestone Fabric ,Limestone Fabric ,"Cyclops Cave, Youra, Sporades Islands, Greece",39.37219395,24.15593147,Cyclops Cave Neolithic 6,Coarseware,Middle Neolithic,5.53,0.46,9.21,6.62,0.37,2.3,3.35,47.0,1.4,38.8,85.1,15.80,158,5.99,9.36,18.8,130,1.5,21.70,1.47,1.1
PPL,CYC006,PPL_CYL_006_021_,2.1,Cyclops Cave 1,Limestone Fabric ,Limestone Fabric ,"Cyclops Cave, Youra, Sporades Islands, Greece",39.37219395,24.15593147,Cyclops Cave Neolithic 6,Coarseware,Middle Neolithic,5.53,0.46,9.21,6.62,0.37,2.3,3.35,47.0,1.4,38.8,85.1,15.80,158,5.99,9.36,18.8,130,1.5,21.70,1.47,1.1
XP,CYC006,XPL_CYL_006_021_,2.1,Cyclops Cave 1,Limestone Fabric ,Limestone Fabric ,"Cyclops Cave, Youra, Sporades Islands, Greece",39.37219395,24.15593147,Cyclops Cave Neolithic 6,Coarseware,Middle Neolithic,5.53,0.46,9.21,6.62,0.37,2.3,3.35,47.0,1.4,38.8,85.1,15.80,158,5.99,9.36,18.8,130,1.5,21.70,1.47,1.1
PPL,CYC007,PPL_CYL_007_097_,9.7,Cyclops Cave 1,Limestone Fabric ,Limestone Fabric ,"Cyclops Cave, Youra, Sporades Islands, Greece",39.37219395,24.15593147,Cyclops Cave Neolithic 7,Coarseware,Middle Neolithic,4.34,0.37,10.12,4.57,0.41,2.0,3.18,26.1,1.1,16.0,47.6,5.60,94.6,3.18,7.32,18.2,70,1.0,16.54,1.08,0.7
XP,CYC007,XPL_CYL_007_097_,9.7,Cyclops Cave 1,Limestone Fabric ,Limestone Fabric ,"Cyclops Cave, Youra, Sporades Islands, Greece",39.37219395,24.15593147,Cyclops Cave Neolithic 7,Coarseware,Middle Neolithic,4.34,0.37,10.12,4.57,0.41,2.0,3.18,26.1,1.1,16.0,47.6,5.60,94.6,3.18,7.32,18.2,70,1.0,16.54,1.08,0.7
PPL,CYC007,PPL_CYL_007_021_,2.1,Cyclops Cave 1,Limestone Fabric ,Limestone Fabric ,"Cyclops Cave, Youra, Sporades Islands, Greece",39.37219395,24.15593147,Cyclops Cave Neolithic 7,Coarseware,Middle Neolithic,4.34,0.37,10.12,4.57,0.41,2.0,3.18,26.1,1.1,16.0,47.6,5.60,94.6,3.18,7.32,18.2,70,1.0,16.54,1.08,0.7
XP,CYC007,XPL_CYL_007_021_,2.1,Cyclops Cave 1,Limestone Fabric ,Limestone Fabric ,"Cyclops Cave, Youra, Sporades Islands, Greece",39.37219395,24.15593147,Cyclops Cave Neolithic 7,Coarseware,Middle Neolithic,4.34,0.37,10.12,4.57,0.41,2.0,3.18,26.1,1.1,16.0,47.6,5.60,94.6,3.18,7.32,18.2,70,1.0,16.54,1.08,0.7
PPL,CYC008,PPL_CYL_008_097_,9.7,Cyclops Cave 5,Grog Fabric ,Grog Fabric ,"Cyclops Cave, Youra, Sporades Islands, Greece",39.37219395,24.15593147,Cyclops Cave Neolithic 8,Coarseware,Middle Neolithic,6.36,0.63,0.88,8.54,0.57,4.3,4.39,28.9,1.9,51.9,112.2,20.00,246,8.82,10.00,21.3,140,1.9,28.27,1.66,1.0
XP,CYC008,XPL_CYL_008_097_,9.7,Cyclops Cave 5,Grog Fabric ,Grog Fabric ,"Cyclops Cave, Youra, Sporades Islands, Greece",39.37219395,24.15593147,Cyclops Cave Neolithic 8,Coarseware,Middle Neolithic,6.36,0.63,0.88,8.54,0.57,4.3,4.39,28.9,1.9,51.9,112.2,20.00,246,8.82,10.00,21.3,140,1.9,28.27,1.66,1.0
PPL,CYC008,PPL_CYL_008_021_,2.1,Cyclops Cave 5,Grog Fabric ,Grog Fabric ,"Cyclops Cave, Youra, Sporades Islands, Greece",39.37219395,24.15593147,Cyclops Cave Neolithic 8,Coarseware,Middle Neolithic,6.36,0.63,0.88,8.54,0.57,4.3,4.39,28.9,1.9,51.9,112.2,20.00,246,8.82,10.00,21.3,140,1.9,28.27,1.66,1.0
XP,CYC008,XPL_CYL_008_021_,2.1,Cyclops Cave 5,Grog Fabric ,Grog Fabric ,"Cyclops Cave, Youra, Sporades Islands, Greece",39.37219395,24.15593147,Cyclops Cave Neolithic 8,Coarseware,Middle Neolithic,6.36,0.63,0.88,8.54,0.57,4.3,4.39,28.9,1.9,51.9,112.2,20.00,246,8.82,10.00,21.3,140,1.9,28.27,1.66,1.0
PPL,CYC009,PPL_CYL_009_097_,9.7,Cyclops Cave 1,Limestone Fabric ,Limestone Fabric ,"Cyclops Cave, Youra, Sporades Islands, Greece",39.37219395,24.15593147,Cyclops Cave Neolithic 9,Burnished,Middle Neolithic,4.87,0.31,14.96,4.96,0.40,2.4,2.82,135.2,2.7,19.6,38.4,8.20,108,2.85,13.20,18.4,90,0.6,27.15,1.13,0.7
XP,CYC009,XPL_CYL_009_097_,9.7,Cyclops Cave 1,Limestone Fabric ,Limestone Fabric ,"Cyclops Cave, Youra, Sporades Islands, Greece",39.37219395,24.15593147,Cyclops Cave Neolithic 9,Burnished,Middle Neolithic,4.87,0.31,14.96,4.96,0.40,2.4,2.82,135.2,2.7,19.6,38.4,8.20,108,2.85,13.20,18.4,90,0.6,27.15,1.13,0.7
PPL,CYC009,PPL_CYL_009_021_,2.1,Cyclops Cave 1,Limestone Fabric ,Limestone Fabric ,"Cyclops Cave, Youra, Sporades Islands, Greece",39.37219395,24.15593147,Cyclops Cave Neolithic 9,Burnished,Middle Neolithic,4.87,0.31,14.96,4.96,0.40,2.4,2.82,135.2,2.7,19.6,38.4,8.20,108,2.85,13.20,18.4,90,0.6,27.15,1.13,0.7
XP,CYC009,XPL_CYL_009_021_,2.1,Cyclops Cave 1,Limestone Fabric ,Limestone Fabric ,"Cyclops Cave, Youra, Sporades Islands, Greece",39.37219395,24.15593147,Cyclops Cave Neolithic 9,Burnished,Middle Neolithic,4.87,0.31,14.96,4.96,0.40,2.4,2.82,135.2,2.7,19.6,38.4,8.20,108,2.85,13.20,18.4,90,0.6,27.15,1.13,0.7
PPL,CYC010,PPL_CYL_010_097_,9.7,Cyclops Cave 2,Phyllite Fabric ,Phyllite Fabric ,"Cyclops Cave, Youra, Sporades Islands, Greece",39.37219395,24.15593147,Cyclops Cave Neolithic 10,Burnished,Middle Neolithic,5.06,0.59,0.20,9.71,0.41,2.4,3.47,3.9,0.8,55.3,126.8,16.90,206,6.56,11.30,18.0,170,1.2,22.38,1.93,1.1
XP,CYC010,XPL_CYL_010_097_,9.7,Cyclops Cave 2,Phyllite Fabric ,Phyllite Fabric ,"Cyclops Cave, Youra, Sporades Islands, Greece",39.37219395,24.15593147,Cyclops Cave Neolithic 10,Burnished,Middle Neolithic,5.06,0.59,0.20,9.71,0.41,2.4,3.47,3.9,0.8,55.3,126.8,16.90,206,6.56,11.30,18.0,170,1.2,22.38,1.93,1.1
PPL,CYC010,PPL_CYL_010_021_,2.1,Cyclops Cave 2,Phyllite Fabric ,Phyllite Fabric ,"Cyclops Cave, Youra, Sporades Islands, Greece",39.37219395,24.15593147,Cyclops Cave Neolithic 10,Burnished,Middle Neolithic,5.06,0.59,0.20,9.71,0.41,2.4,3.47,3.9,0.8,55.3,126.8,16.90,206,6.56,11.30,18.0,170,1.2,22.38,1.93,1.1
XP,CYC010,XPL_CYL_010_021_,2.1,Cyclops Cave 2,Phyllite Fabric ,Phyllite Fabric ,"Cyclops Cave, Youra, Sporades Islands, Greece",39.37219395,24.15593147,Cyclops Cave Neolithic 10,Burnished,Middle Neolithic,5.06,0.59,0.20,9.71,0.41,2.4,3.47,3.9,0.8,55.3,126.8,16.90,206,6.56,11.30,18.0,170,1.2,22.38,1.93,1.1
PPL,CYC011,PPL_CYL_011_097_,9.7,Cyclops Cave 1,Limestone Fabric ,Limestone Fabric ,"Cyclops Cave, Youra, Sporades Islands, Greece",39.37219395,24.15593147,Cyclops Cave Neolithic 11,Coarseware,Middle Neolithic,4.40,0.31,16.48,5.39,0.35,4.0,2.68,38.5,1.4,29.2,58.5,11.50,135,3.86,7.49,16.0,100,1.0,25.08,1.01,0.6
XP,CYC011,XPL_CYL_011_097_,9.7,Cyclops Cave 1,Limestone Fabric ,Limestone Fabric ,"Cyclops Cave, Youra, Sporades Islands, Greece",39.37219395,24.15593147,Cyclops Cave Neolithic 11,Coarseware,Middle Neolithic,4.40,0.31,16.48,5.39,0.35,4.0,2.68,38.5,1.4,29.2,58.5,11.50,135,3.86,7.49,16.0,100,1.0,25.08,1.01,0.6
PPL,CYC011,PPL_CYL_011_021_,2.1,Cyclops Cave 1,Limestone Fabric ,Limestone Fabric ,"Cyclops Cave, Youra, Sporades Islands, Greece",39.37219395,24.15593147,Cyclops Cave Neolithic 11,Coarseware,Middle Neolithic,4.40,0.31,16.48,5.39,0.35,4.0,2.68,38.5,1.4,29.2,58.5,11.50,135,3.86,7.49,16.0,100,1.0,25.08,1.01,0.6
XP,CYC011,XPL_CYL_011_021_,2.1,Cyclops Cave 1,Limestone Fabric ,Limestone Fabric ,"Cyclops Cave, Youra, Sporades Islands, Greece",39.37219395,24.15593147,Cyclops Cave Neolithic 11,Coarseware,Middle Neolithic,4.40,0.31,16.48,5.39,0.35,4.0,2.68,38.5,1.4,29.2,58.5,11.50,135,3.86,7.49,16.0,100,1.0,25.08,1.01,0.6
PPL,CYC012,PPL_CYL_012_097_,9.7,Cyclops Cave 1,Limestone Fabric ,Limestone Fabric ,"Cyclops Cave, Youra, Sporades Islands, Greece",39.37219395,24.15593147,Cyclops Cave Neolithic 12,Coarseware,Middle Neolithic,4.21,0.42,11.24,3.84,0.32,2.4,2.50,35.8,1.3,19.3,39.1,8.93,119,4.20,6.12,17.3,70,0.6,10.52,0.89,0.6
XP,CYC012,XPL_CYL_012_097_,9.7,Cyclops Cave 1,Limestone Fabric ,Limestone Fabric ,"Cyclops Cave, Youra, Sporades Islands, Greece",39.37219395,24.15593147,Cyclops Cave Neolithic 12,Coarseware,Middle Neolithic,4.21,0.42,11.24,3.84,0.32,2.4,2.50,35.8,1.3,19.3,39.1,8.93,119,4.20,6.12,17.3,70,0.6,10.52,0.89,0.6
PPL,CYC012,PPL_CYL_012_021_,2.1,Cyclops Cave 1,Limestone Fabric ,Limestone Fabric ,"Cyclops Cave, Youra, Sporades Islands, Greece",39.37219395,24.15593147,Cyclops Cave Neolithic 12,Coarseware,Middle Neolithic,4.21,0.42,11.24,3.84,0.32,2.4,2.50,35.8,1.3,19.3,39.1,8.93,119,4.20,6.12,17.3,70,0.6,10.52,0.89,0.6
XP,CYC012,XPL_CYL_012_021_,2.1,Cyclops Cave 1,Limestone Fabric ,Limestone Fabric ,"Cyclops Cave, Youra, Sporades Islands, Greece",39.37219395,24.15593147,Cyclops Cave Neolithic 12,Coarseware,Middle Neolithic,4.21,0.42,11.24,3.84,0.32,2.4,2.50,35.8,1.3,19.3,39.1,8.93,119,4.20,6.12,17.3,70,0.6,10.52,0.89,0.6
PPL,CYC013,PPL_CYL_013_097_,9.7,Cyclops Cave 1,Limestone Fabric ,Limestone Fabric ,"Cyclops Cave, Youra, Sporades Islands, Greece",39.37219395,24.15593147,Cyclops Cave Neolithic 13,Coarseware,Middle Neolithic,5.75,0.35,9.90,3.17,0.28,2.2,2.22,152.0,2.4,14.4,34.0,8.73,131,3.25,13.00,26.1,90,0.5,7.46,0.76,0.5
XP,CYC013,XPL_CYL_013_097_,9.7,Cyclops Cave 1,Limestone Fabric ,Limestone Fabric ,"Cyclops Cave, Youra, Sporades Islands, Greece",39.37219395,24.15593147,Cyclops Cave Neolithic 13,Coarseware,Middle Neolithic,5.75,0.35,9.90,3.17,0.28,2.2,2.22,152.0,2.4,14.4,34.0,8.73,131,3.25,13.00,26.1,90,0.5,7.46,0.76,0.5
PPL,CYC013,PPL_CYL_013_021_,2.1,Cyclops Cave 1,Limestone Fabric ,Limestone Fabric ,"Cyclops Cave, Youra, Sporades Islands, Greece",39.37219395,24.15593147,Cyclops Cave Neolithic 13,Coarseware,Middle Neolithic,5.75,0.35,9.90,3.17,0.28,2.2,2.22,152.0,2.4,14.4,34.0,8.73,131,3.25,13.00,26.1,90,0.5,7.46,0.76,0.5
XP,CYC013,XPL_CYL_013_021_,2.1,Cyclops Cave 1,Limestone Fabric ,Limestone Fabric ,"Cyclops Cave, Youra, Sporades Islands, Greece",39.37219395,24.15593147,Cyclops Cave Neolithic 13,Coarseware,Middle Neolithic,5.75,0.35,9.90,3.17,0.28,2.2,2.22,152.0,2.4,14.4,34.0,8.73,131,3.25,13.00,26.1,90,0.5,7.46,0.76,0.5
PPL,CYC014,PPL_CYL_014_097_,9.7,Cyclops Cave 1,Limestone Fabric ,Limestone Fabric ,"Cyclops Cave, Youra, Sporades Islands, Greece",39.37219395,24.15593147,Cyclops Cave Neolithic 14,Coarseware,Middle Neolithic,4.26,0.43,15.57,5.75,0.41,4.3,2.94,27.2,0.9,32.0,75.1,11.10,125,4.69,6.26,15.7,130,1.2,19.03,1.08,0.4
XP,CYC014,XPL_CYL_014_097_,9.7,Cyclops Cave 1,Limestone Fabric ,Limestone Fabric ,"Cyclops Cave, Youra, Sporades Islands, Greece",39.37219395,24.15593147,Cyclops Cave Neolithic 14,Coarseware,Middle Neolithic,4.26,0.43,15.57,5.75,0.41,4.3,2.94,27.2,0.9,32.0,75.1,11.10,125,4.69,6.26,15.7,130,1.2,19.03,1.08,0.4
PPL,CYC014,PPL_CYL_014_021_,2.1,Cyclops Cave 1,Limestone Fabric ,Limestone Fabric ,"Cyclops Cave, Youra, Sporades Islands, Greece",39.37219395,24.15593147,Cyclops Cave Neolithic 14,Coarseware,Middle Neolithic,4.26,0.43,15.57,5.75,0.41,4.3,2.94,27.2,0.9,32.0,75.1,11.10,125,4.69,6.26,15.7,130,1.2,19.03,1.08,0.4
XP,CYC014,XPL_CYL_014_021_,2.1,Cyclops Cave 1,Limestone Fabric ,Limestone Fabric ,"Cyclops Cave, Youra, Sporades Islands, Greece",39.37219395,24.15593147,Cyclops Cave Neolithic 14,Coarseware,Middle Neolithic,4.26,0.43,15.57,5.75,0.41,4.3,2.94,27.2,0.9,32.0,75.1,11.10,125,4.69,6.26,15.7,130,1.2,19.03,1.08,0.4
PPL,CYC015,PPL_CYL_015_097_,9.7,Cyclops Cave 8,Tuff Fabric ,Tuff Fabric ,"Cyclops Cave, Youra, Sporades Islands, Greece",39.37219395,24.15593147,Cyclops Cave Neolithic 15,Red Monochrome,Middle Neolithic,2.97,1.52,4.73,6.48,0.35,7.2,2.65,11.5,1.1,52.6,108.5,31.10,71,10.39,4.40,10.4,150,1.4,9.65,1.27,0.8
XP,CYC015,XPL_CYL_015_097_,9.7,Cyclops Cave 8,Tuff Fabric ,Tuff Fabric ,"Cyclops Cave, Youra, Sporades Islands, Greece",39.37219395,24.15593147,Cyclops Cave Neolithic 15,Red Monochrome,Middle Neolithic,2.97,1.52,4.73,6.48,0.35,7.2,2.65,11.5,1.1,52.6,108.5,31.10,71,10.39,4.40,10.4,150,1.4,9.65,1.27,0.8
PPL,CYC015,PPL_CYL_015_021_,2.1,Cyclops Cave 8,Tuff Fabric ,Tuff Fabric ,"Cyclops Cave, Youra, Sporades Islands, Greece",39.37219395,24.15593147,Cyclops Cave Neolithic 15,Red Monochrome,Middle Neolithic,2.97,1.52,4.73,6.48,0.35,7.2,2.65,11.5,1.1,52.6,108.5,31.10,71,10.39,4.40,10.4,150,1.4,9.65,1.27,0.8
XP,CYC015,XPL_CYL_015_021_,2.1,Cyclops Cave 8,Tuff Fabric ,Tuff Fabric ,"Cyclops Cave, Youra, Sporades Islands, Greece",39.37219395,24.15593147,Cyclops Cave Neolithic 15,Red Monochrome,Middle Neolithic,2.97,1.52,4.73,6.48,0.35,7.2,2.65,11.5,1.1,52.6,108.5,31.10,71,10.39,4.40,10.4,150,1.4,9.65,1.27,0.8
PPL,CYC016,PPL_CYL_015_097_,9.7,Cyclops Cave 1,Limestone Fabric ,Limestone Fabric ,"Cyclops Cave, Youra, Sporades Islands, Greece",39.37219395,24.15593147,Cyclops Cave Neolithic 16,Coarseware,Middle Neolithic,3.13,0.35,19.38,4.48,0.28,1.0,2.42,42.4,1.7,24.2,48.3,7.98,110,3.57,8.78,14.2,70,0.6,12.83,1.02,1.1
XP,CYC016,XPL_CYL_016_097_,9.7,Cyclops Cave 1,Limestone Fabric ,Limestone Fabric ,"Cyclops Cave, Youra, Sporades Islands, Greece",39.37219395,24.15593147,Cyclops Cave Neolithic 16,Coarseware,Middle Neolithic,3.13,0.35,19.38,4.48,0.28,1.0,2.42,42.4,1.7,24.2,48.3,7.98,110,3.57,8.78,14.2,70,0.6,12.83,1.02,1.1
PPL,CYC016,PPL_CYL_016_021_,2.1,Cyclops Cave 1,Limestone Fabric ,Limestone Fabric ,"Cyclops Cave, Youra, Sporades Islands, Greece",39.37219395,24.15593147,Cyclops Cave Neolithic 16,Coarseware,Middle Neolithic,3.13,0.35,19.38,4.48,0.28,1.0,2.42,42.4,1.7,24.2,48.3,7.98,110,3.57,8.78,14.2,70,0.6,12.83,1.02,1.1
XP,CYC016,XPL_CYL_016_021_,2.1,Cyclops Cave 1,Limestone Fabric ,Limestone Fabric ,"Cyclops Cave, Youra, Sporades Islands, Greece",39.37219395,24.15593147,Cyclops Cave Neolithic 16,Coarseware,Middle Neolithic,3.13,0.35,19.38,4.48,0.28,1.0,2.42,42.4,1.7,24.2,48.3,7.98,110,3.57,8.78,14.2,70,0.6,12.83,1.02,1.1
PPL,CYC017,PPL_CYL_017_097_,9.7,Cyclops Cave 2,Phyllite Fabric ,Phyllite Fabric ,"Cyclops Cave, Youra, Sporades Islands, Greece",39.37219395,24.15593147,Cyclops Cave Neolithic 17,Coarseware,Middle Neolithic,5.23,0.76,0.20,6.55,0.45,2.5,3.31,4.8,0.9,34.9,81.7,12.90,215,5.51,7.53,19.3,170,1.4,23.29,1.07,0.9
XP,CYC017,XPL_CYL_017_097_,9.7,Cyclops Cave 2,Phyllite Fabric ,Phyllite Fabric ,"Cyclops Cave, Youra, Sporades Islands, Greece",39.37219395,24.15593147,Cyclops Cave Neolithic 17,Coarseware,Middle Neolithic,5.23,0.76,0.20,6.55,0.45,2.5,3.31,4.8,0.9,34.9,81.7,12.90,215,5.51,7.53,19.3,170,1.4,23.29,1.07,0.9
PPL,CYC017,PPL_CYL_017_021_,2.1,Cyclops Cave 2,Phyllite Fabric ,Phyllite Fabric ,"Cyclops Cave, Youra, Sporades Islands, Greece",39.37219395,24.15593147,Cyclops Cave Neolithic 17,Coarseware,Middle Neolithic,5.23,0.76,0.20,6.55,0.45,2.5,3.31,4.8,0.9,34.9,81.7,12.90,215,5.51,7.53,19.3,170,1.4,23.29,1.07,0.9
XP,CYC017,XPL_CYL_017_021_,2.1,Cyclops Cave 2,Phyllite Fabric ,Phyllite Fabric ,"Cyclops Cave, Youra, Sporades Islands, Greece",39.37219395,24.15593147,Cyclops Cave Neolithic 17,Coarseware,Middle Neolithic,5.23,0.76,0.20,6.55,0.45,2.5,3.31,4.8,0.9,34.9,81.7,12.90,215,5.51,7.53,19.3,170,1.4,23.29,1.07,0.9
PPL,CYC018,PPL_CYL_018_097_,9.7,Cyclops Cave 9,Clay and Phyllite Fabric,Clay and Phyllite Fabric,"Cyclops Cave, Youra, Sporades Islands, Greece",39.37219395,24.15593147,Cyclops Cave Neolithic 18,Burnished,Late Neolithic I,6.34,0.63,0.20,3.68,0.43,1.6,3.70,37.3,2.2,8.30,12.1,3.56,66.3,2.81,5.16,27.4,50,0.6,10.64,0.93,1.6
XP,CYC018,XPL_CYL_018_097_,9.7,Cyclops Cave 9,Clay and Phyllite Fabric,Clay and Phyllite Fabric,"Cyclops Cave, Youra, Sporades Islands, Greece",39.37219395,24.15593147,Cyclops Cave Neolithic 18,Burnished,Late Neolithic I,6.34,0.63,0.20,3.68,0.43,1.6,3.70,37.3,2.2,8.30,12.1,3.56,66.3,2.81,5.16,27.4,50,0.6,10.64,0.93,1.6
PPL,CYC018,PPL_CYL_018_021_,2.1,Cyclops Cave 9,Clay and Phyllite Fabric,Clay and Phyllite Fabric,"Cyclops Cave, Youra, Sporades Islands, Greece",39.37219395,24.15593147,Cyclops Cave Neolithic 18,Burnished,Late Neolithic I,6.34,0.63,0.20,3.68,0.43,1.6,3.70,37.3,2.2,8.30,12.1,3.56,66.3,2.81,5.16,27.4,50,0.6,10.64,0.93,1.6
XP,CYC018,XPL_CYL_018_021_,2.1,Cyclops Cave 9,Clay and Phyllite Fabric,Clay and Phyllite Fabric,"Cyclops Cave, Youra, Sporades Islands, Greece",39.37219395,24.15593147,Cyclops Cave Neolithic 18,Burnished,Late Neolithic I,6.34,0.63,0.20,3.68,0.43,1.6,3.70,37.3,2.2,8.30,12.1,3.56,66.3,2.81,5.16,27.4,50,0.6,10.64,0.93,1.6
PPL,CYC019,PPL_CYL_019_097_,9.7,Cyclops Cave 8,Tuff Fabric ,Tuff Fabric ,"Cyclops Cave, Youra, Sporades Islands, Greece",39.37219395,24.15593147,Cyclops Cave Neolithic 19,Burnished,Middle Neolithic,2.91,1.63,5.19,5.99,0.35,6.0,2.70,12.7,1.3,50.5,105.3,32.70,75.2,9.84,4.67,10.2,120,1.2,11.68,1.33,0.7
XP,CYC019,XPL_CYL_019_097_,9.7,Cyclops Cave 8,Tuff Fabric ,Tuff Fabric ,"Cyclops Cave, Youra, Sporades Islands, Greece",39.37219395,24.15593147,Cyclops Cave Neolithic 19,Burnished,Middle Neolithic,2.91,1.63,5.19,5.99,0.35,6.0,2.70,12.7,1.3,50.5,105.3,32.70,75.2,9.84,4.67,10.2,120,1.2,11.68,1.33,0.7
PPL,CYC019,PPL_CYL_019_021_,2.1,Cyclops Cave 8,Tuff Fabric ,Tuff Fabric ,"Cyclops Cave, Youra, Sporades Islands, Greece",39.37219395,24.15593147,Cyclops Cave Neolithic 19,Burnished,Middle Neolithic,2.91,1.63,5.19,5.99,0.35,6.0,2.70,12.7,1.3,50.5,105.3,32.70,75.2,9.84,4.67,10.2,120,1.2,11.68,1.33,0.7
XP,CYC019,XPL_CYL_019_021_,2.1,Cyclops Cave 8,Tuff Fabric ,Tuff Fabric ,"Cyclops Cave, Youra, Sporades Islands, Greece",39.37219395,24.15593147,Cyclops Cave Neolithic 19,Burnished,Middle Neolithic,2.91,1.63,5.19,5.99,0.35,6.0,2.70,12.7,1.3,50.5,105.3,32.70,75.2,9.84,4.67,10.2,120,1.2,11.68,1.33,0.7
PPL,CYC020,PPL_CYL_020_097_,9.7,Cyclops Cave 1,Limestone Fabric ,Limestone Fabric ,"Cyclops Cave, Youra, Sporades Islands, Greece",39.37219395,24.15593147,Cyclops Cave Neolithic 20,Burnished,Middle Neolithic,4.81,0.52,11.72,5.13,0.40,2.0,2.89,42.1,1.1,28.2,66.6,13.10,132,4.42,7.90,16.3,90,1.1,17.26,0.86,0.8
XP,CYC020,XPL_CYL_020_097_,9.7,Cyclops Cave 1,Limestone Fabric ,Limestone Fabric ,"Cyclops Cave, Youra, Sporades Islands, Greece",39.37219395,24.15593147,Cyclops Cave Neolithic 20,Burnished,Middle Neolithic,4.81,0.52,11.72,5.13,0.40,2.0,2.89,42.1,1.1,28.2,66.6,13.10,132,4.42,7.90,16.3,90,1.1,17.26,0.86,0.8
PPL,CYC020,PPL_CYL_020_021_,2.1,Cyclops Cave 1,Limestone Fabric ,Limestone Fabric ,"Cyclops Cave, Youra, Sporades Islands, Greece",39.37219395,24.15593147,Cyclops Cave Neolithic 20,Burnished,Middle Neolithic,4.81,0.52,11.72,5.13,0.40,2.0,2.89,42.1,1.1,28.2,66.6,13.10,132,4.42,7.90,16.3,90,1.1,17.26,0.86,0.8
XP,CYC020,XPL_CYL_020_021_,2.1,Cyclops Cave 1,Limestone Fabric ,Limestone Fabric ,"Cyclops Cave, Youra, Sporades Islands, Greece",39.37219395,24.15593147,Cyclops Cave Neolithic 20,Burnished,Middle Neolithic,4.81,0.52,11.72,5.13,0.40,2.0,2.89,42.1,1.1,28.2,66.6,13.10,132,4.42,7.90,16.3,90,1.1,17.26,0.86,0.8
PPL,CYC021,PPL_CYL_021_097_,9.7,Cyclops Cave 4,Grog and Phyllite Fabric ,Grog and Phyllite Fabric ,"Cyclops Cave, Youra, Sporades Islands, Greece",39.37219395,24.15593147,Cyclops Cave Neolithic 21,Burnished,Late Neolithic I,5.06,0.74,0.20,4.70,0.42,0.6,3.57,7.5,1.0,15.1,37.9,4.93,123,3.59,3.82,22.2,70,0.7,18.76,1.29,0.9
XP,CYC021,XPL_CYL_021_097_,9.7,Cyclops Cave 4,Grog and Phyllite Fabric ,Grog and Phyllite Fabric ,"Cyclops Cave, Youra, Sporades Islands, Greece",39.37219395,24.15593147,Cyclops Cave Neolithic 21,Burnished,Late Neolithic I,5.06,0.74,0.20,4.70,0.42,0.6,3.57,7.5,1.0,15.1,37.9,4.93,123,3.59,3.82,22.2,70,0.7,18.76,1.29,0.9
PPL,CYC021,PPL_CYL_021_021_,2.1,Cyclops Cave 4,Grog and Phyllite Fabric ,Grog and Phyllite Fabric ,"Cyclops Cave, Youra, Sporades Islands, Greece",39.37219395,24.15593147,Cyclops Cave Neolithic 21,Burnished,Late Neolithic I,5.06,0.74,0.20,4.70,0.42,0.6,3.57,7.5,1.0,15.1,37.9,4.93,123,3.59,3.82,22.2,70,0.7,18.76,1.29,0.9
XP,CYC021,XPL_CYL_021_021_,2.1,Cyclops Cave 4,Grog and Phyllite Fabric ,Grog and Phyllite Fabric ,"Cyclops Cave, Youra, Sporades Islands, Greece",39.37219395,24.15593147,Cyclops Cave Neolithic 21,Burnished,Late Neolithic I,5.06,0.74,0.20,4.70,0.42,0.6,3.57,7.5,1.0,15.1,37.9,4.93,123,3.59,3.82,22.2,70,0.7,18.76,1.29,0.9
PPL,CYC022,PPL_CYL_022_097_,9.7,Cyclops Cave 2,Phyllite Fabric ,Phyllite Fabric ,"Cyclops Cave, Youra, Sporades Islands, Greece",39.37219395,24.15593147,Cyclops Cave Neolithic 22,Coarseware,Late Neolithic I,5.01,0.74,0.20,6.89,0.33,1.6,2.94,17.5,0.8,35.9,67.9,12.90,233,5.98,7.40,16.2,120,1.5,9.77,1.49,0.9
XP,CYC022,XPL_CYL_022_097_,9.7,Cyclops Cave 2,Phyllite Fabric ,Phyllite Fabric ,"Cyclops Cave, Youra, Sporades Islands, Greece",39.37219395,24.15593147,Cyclops Cave Neolithic 22,Coarseware,Late Neolithic I,5.01,0.74,0.20,6.89,0.33,1.6,2.94,17.5,0.8,35.9,67.9,12.90,233,5.98,7.40,16.2,120,1.5,9.77,1.49,0.9
PPL,CYC022,PPL_CYL_022_021_,2.1,Cyclops Cave 2,Phyllite Fabric ,Phyllite Fabric ,"Cyclops Cave, Youra, Sporades Islands, Greece",39.37219395,24.15593147,Cyclops Cave Neolithic 22,Coarseware,Late Neolithic I,5.01,0.74,0.20,6.89,0.33,1.6,2.94,17.5,0.8,35.9,67.9,12.90,233,5.98,7.40,16.2,120,1.5,9.77,1.49,0.9
XP,CYC022,XPL_CYL_022_021_,2.1,Cyclops Cave 2,Phyllite Fabric ,Phyllite Fabric ,"Cyclops Cave, Youra, Sporades Islands, Greece",39.37219395,24.15593147,Cyclops Cave Neolithic 22,Coarseware,Late Neolithic I,5.01,0.74,0.20,6.89,0.33,1.6,2.94,17.5,0.8,35.9,67.9,12.90,233,5.98,7.40,16.2,120,1.5,9.77,1.49,0.9
PPL,CYC023,PPL_CYL_023_097_,9.7,Cyclops Cave 1,Limestone Fabric ,Limestone Fabric ,"Cyclops Cave, Youra, Sporades Islands, Greece",39.37219395,24.15593147,Cyclops Cave Neolithic 23,Burnished,Late Neolithic I,5.21,0.74,6.28,4.72,0.43,2.3,3.37,39.5,1.6,19.7,56.9,9.20,130,5.03,7.75,19.7,80,0.7,30.57,1.14,0.8
XP,CYC023,XPL_CYL_023_097_,9.7,Cyclops Cave 1,Limestone Fabric ,Limestone Fabric ,"Cyclops Cave, Youra, Sporades Islands, Greece",39.37219395,24.15593147,Cyclops Cave Neolithic 23,Burnished,Late Neolithic I,5.21,0.74,6.28,4.72,0.43,2.3,3.37,39.5,1.6,19.7,56.9,9.20,130,5.03,7.75,19.7,80,0.7,30.57,1.14,0.8
PPL,CYC023,PPL_CYL_023_021_,2.1,Cyclops Cave 1,Limestone Fabric ,Limestone Fabric ,"Cyclops Cave, Youra, Sporades Islands, Greece",39.37219395,24.15593147,Cyclops Cave Neolithic 23,Burnished,Late Neolithic I,5.21,0.74,6.28,4.72,0.43,2.3,3.37,39.5,1.6,19.7,56.9,9.20,130,5.03,7.75,19.7,80,0.7,30.57,1.14,0.8
XP,CYC023,XPL_CYL_023_021_,2.1,Cyclops Cave 1,Limestone Fabric ,Limestone Fabric ,"Cyclops Cave, Youra, Sporades Islands, Greece",39.37219395,24.15593147,Cyclops Cave Neolithic 23,Burnished,Late Neolithic I,5.21,0.74,6.28,4.72,0.43,2.3,3.37,39.5,1.6,19.7,56.9,9.20,130,5.03,7.75,19.7,80,0.7,30.57,1.14,0.8
PPL,CYC024,PPL_CYL_024_097_,9.7,Cyclops Cave 1,Limestone Fabric ,Limestone Fabric ,"Cyclops Cave, Youra, Sporades Islands, Greece",39.37219395,24.15593147,Cyclops Cave Neolithic 24,Burnished,Late Neolithic I,4.65,0.28,16.27,4.01,0.40,3.0,2.74,111.2,2.9,14.6,33.6,7.11,106,2.22,12.60,17.6,110,0.9,16.42,0.80,0.7
XP,CYC024,XPL_CYL_024_097_,9.7,Cyclops Cave 1,Limestone Fabric ,Limestone Fabric ,"Cyclops Cave, Youra, Sporades Islands, Greece",39.37219395,24.15593147,Cyclops Cave Neolithic 24,Burnished,Late Neolithic I,4.65,0.28,16.27,4.01,0.40,3.0,2.74,111.2,2.9,14.6,33.6,7.11,106,2.22,12.60,17.6,110,0.9,16.42,0.80,0.7
PPL,CYC024,PPL_CYL_024_021_,2.1,Cyclops Cave 1,Limestone Fabric ,Limestone Fabric ,"Cyclops Cave, Youra, Sporades Islands, Greece",39.37219395,24.15593147,Cyclops Cave Neolithic 24,Burnished,Late Neolithic I,4.65,0.28,16.27,4.01,0.40,3.0,2.74,111.2,2.9,14.6,33.6,7.11,106,2.22,12.60,17.6,110,0.9,16.42,0.80,0.7
XP,CYC024,XPL_CYL_024_021_,2.1,Cyclops Cave 1,Limestone Fabric ,Limestone Fabric ,"Cyclops Cave, Youra, Sporades Islands, Greece",39.37219395,24.15593147,Cyclops Cave Neolithic 24,Burnished,Late Neolithic I,4.65,0.28,16.27,4.01,0.40,3.0,2.74,111.2,2.9,14.6,33.6,7.11,106,2.22,12.60,17.6,110,0.9,16.42,0.80,0.7
PPL,CYC025,PPL_CYL_025_097_,9.7,Cyclops Cave 1,Limestone Fabric ,Limestone Fabric ,"Cyclops Cave, Youra, Sporades Islands, Greece",39.37219395,24.15593147,Cyclops Cave Neolithic 25,Burnished,Late Neolithic I,3.97,0.28,14.04,4.81,0.38,2.4,2.95,46.5,2.1,32.3,52.2,8.77,147,4.24,9.10,16.0,90,0.8,15.19,0.95,0.5
XP,CYC025,XPL_CYL_025_097_,9.7,Cyclops Cave 1,Limestone Fabric ,Limestone Fabric ,"Cyclops Cave, Youra, Sporades Islands, Greece",39.37219395,24.15593147,Cyclops Cave Neolithic 25,Burnished,Late Neolithic I,3.97,0.28,14.04,4.81,0.38,2.4,2.95,46.5,2.1,32.3,52.2,8.77,147,4.24,9.10,16.0,90,0.8,15.19,0.95,0.5
PPL,CYC025,PPL_CYL_025_021_,2.1,Cyclops Cave 1,Limestone Fabric ,Limestone Fabric ,"Cyclops Cave, Youra, Sporades Islands, Greece",39.37219395,24.15593147,Cyclops Cave Neolithic 25,Burnished,Late Neolithic I,3.97,0.28,14.04,4.81,0.38,2.4,2.95,46.5,2.1,32.3,52.2,8.77,147,4.24,9.10,16.0,90,0.8,15.19,0.95,0.5
XP,CYC025,XPL_CYL_025_021_,2.1,Cyclops Cave 1,Limestone Fabric ,Limestone Fabric ,"Cyclops Cave, Youra, Sporades Islands, Greece",39.37219395,24.15593147,Cyclops Cave Neolithic 25,Burnished,Late Neolithic I,3.97,0.28,14.04,4.81,0.38,2.4,2.95,46.5,2.1,32.3,52.2,8.77,147,4.24,9.10,16.0,90,0.8,15.19,0.95,0.5
PPL,CYC026,PPL_CYL_026_097_,9.7,Cyclops Cave 2,Phyllite Fabric ,Phyllite Fabric ,"Cyclops Cave, Youra, Sporades Islands, Greece",39.37219395,24.15593147,Cyclops Cave Neolithic 26,Coarseware,Late Neolithic I,5.39,0.87,0.20,6.16,0.42,3.0,3.57,10.8,1.3,32.0,68.0,12.70,312,6.14,5.71,18.2,120,1.3,18.53,1.29,0.9
XP,CYC026,XPL_CYL_026_097_,9.7,Cyclops Cave 2,Phyllite Fabric ,Phyllite Fabric ,"Cyclops Cave, Youra, Sporades Islands, Greece",39.37219395,24.15593147,Cyclops Cave Neolithic 26,Coarseware,Late Neolithic I,5.39,0.87,0.20,6.16,0.42,3.0,3.57,10.8,1.3,32.0,68.0,12.70,312,6.14,5.71,18.2,120,1.3,18.53,1.29,0.9
PPL,CYC026,PPL_CYL_026_021_,2.1,Cyclops Cave 2,Phyllite Fabric ,Phyllite Fabric ,"Cyclops Cave, Youra, Sporades Islands, Greece",39.37219395,24.15593147,Cyclops Cave Neolithic 26,Coarseware,Late Neolithic I,5.39,0.87,0.20,6.16,0.42,3.0,3.57,10.8,1.3,32.0,68.0,12.70,312,6.14,5.71,18.2,120,1.3,18.53,1.29,0.9
XP,CYC026,XPL_CYL_026_021_,2.1,Cyclops Cave 2,Phyllite Fabric ,Phyllite Fabric ,"Cyclops Cave, Youra, Sporades Islands, Greece",39.37219395,24.15593147,Cyclops Cave Neolithic 26,Coarseware,Late Neolithic I,5.39,0.87,0.20,6.16,0.42,3.0,3.57,10.8,1.3,32.0,68.0,12.70,312,6.14,5.71,18.2,120,1.3,18.53,1.29,0.9
PPL,CYC027,PPL_CYL_027_097_,9.7,Cyclops Cave 2,Phyllite Fabric ,Phyllite Fabric ,"Cyclops Cave, Youra, Sporades Islands, Greece",39.37219395,24.15593147,Cyclops Cave Neolithic 27,Coarseware,Late Neolithic I,5.90,0.84,0.20,5.88,0.30,1.1,2.37,26.1,4.9,16.3,37.8,6.66,309,2.98,4.23,25.7,80,0.8,17.16,0.89,1.1
XP,CYC027,XPL_CYL_027_097_,9.7,Cyclops Cave 2,Phyllite Fabric ,Phyllite Fabric ,"Cyclops Cave, Youra, Sporades Islands, Greece",39.37219395,24.15593147,Cyclops Cave Neolithic 27,Coarseware,Late Neolithic I,5.90,0.84,0.20,5.88,0.30,1.1,2.37,26.1,4.9,16.3,37.8,6.66,309,2.98,4.23,25.7,80,0.8,17.16,0.89,1.1
PPL,CYC027,PPL_CYL_027_021_,2.1,Cyclops Cave 2,Phyllite Fabric ,Phyllite Fabric ,"Cyclops Cave, Youra, Sporades Islands, Greece",39.37219395,24.15593147,Cyclops Cave Neolithic 27,Coarseware,Late Neolithic I,5.90,0.84,0.20,5.88,0.30,1.1,2.37,26.1,4.9,16.3,37.8,6.66,309,2.98,4.23,25.7,80,0.8,17.16,0.89,1.1
XP,CYC027,XPL_CYL_027_021_,2.1,Cyclops Cave 2,Phyllite Fabric ,Phyllite Fabric ,"Cyclops Cave, Youra, Sporades Islands, Greece",39.37219395,24.15593147,Cyclops Cave Neolithic 27,Coarseware,Late Neolithic I,5.90,0.84,0.20,5.88,0.30,1.1,2.37,26.1,4.9,16.3,37.8,6.66,309,2.98,4.23,25.7,80,0.8,17.16,0.89,1.1
PPL,CYC028,PPL_CYL_028_097_,9.7,Cyclops Cave 1,Limestone Fabric ,Limestone Fabric ,"Cyclops Cave, Youra, Sporades Islands, Greece",39.37219395,24.15593147,Cyclops Cave Neolithic 28,Coarseware,Late Neolithic I,4.42,0.26,18.00,6.79,0.47,2.0,3.74,70.2,1.8,30.6,45.1,9.81,111,3.04,8.68,17.8,80,0.6,14.62,1.52,1.0
XP,CYC028,XPL_CYL_028_097_,9.7,Cyclops Cave 1,Limestone Fabric ,Limestone Fabric ,"Cyclops Cave, Youra, Sporades Islands, Greece",39.37219395,24.15593147,Cyclops Cave Neolithic 28,Coarseware,Late Neolithic I,4.42,0.26,18.00,6.79,0.47,2.0,3.74,70.2,1.8,30.6,45.1,9.81,111,3.04,8.68,17.8,80,0.6,14.62,1.52,1.0
PPL,CYC028,PPL_CYL_028_021_,2.1,Cyclops Cave 1,Limestone Fabric ,Limestone Fabric ,"Cyclops Cave, Youra, Sporades Islands, Greece",39.37219395,24.15593147,Cyclops Cave Neolithic 28,Coarseware,Late Neolithic I,4.42,0.26,18.00,6.79,0.47,2.0,3.74,70.2,1.8,30.6,45.1,9.81,111,3.04,8.68,17.8,80,0.6,14.62,1.52,1.0
XP,CYC028,XPL_CYL_028_021_,2.1,Cyclops Cave 1,Limestone Fabric ,Limestone Fabric ,"Cyclops Cave, Youra, Sporades Islands, Greece",39.37219395,24.15593147,Cyclops Cave Neolithic 28,Coarseware,Late Neolithic I,4.42,0.26,18.00,6.79,0.47,2.0,3.74,70.2,1.8,30.6,45.1,9.81,111,3.04,8.68,17.8,80,0.6,14.62,1.52,1.0
PPL,CYC029,PPL_CYL_029_097_,9.7,Cyclops Cave 2,Phyllite Fabric ,Phyllite Fabric ,"Cyclops Cave, Youra, Sporades Islands, Greece",39.37219395,24.15593147,Cyclops Cave Neolithic 29,Coarseware,Late Neolithic I,6.22,1.28,0.20,4.53,0.45,2.8,3.31,11.6,0.9,14.5,34.4,5.43,136,3.69,4.20,28.3,70,0.5,13.77,1.20,0.7
XP,CYC029,XPL_CYL_029_097_,9.7,Cyclops Cave 2,Phyllite Fabric ,Phyllite Fabric ,"Cyclops Cave, Youra, Sporades Islands, Greece",39.37219395,24.15593147,Cyclops Cave Neolithic 29,Coarseware,Late Neolithic I,6.22,1.28,0.20,4.53,0.45,2.8,3.31,11.6,0.9,14.5,34.4,5.43,136,3.69,4.20,28.3,70,0.5,13.77,1.20,0.7
PPL,CYC029,PPL_CYL_029_021_,2.1,Cyclops Cave 2,Phyllite Fabric ,Phyllite Fabric ,"Cyclops Cave, Youra, Sporades Islands, Greece",39.37219395,24.15593147,Cyclops Cave Neolithic 29,Coarseware,Late Neolithic I,6.22,1.28,0.20,4.53,0.45,2.8,3.31,11.6,0.9,14.5,34.4,5.43,136,3.69,4.20,28.3,70,0.5,13.77,1.20,0.7
XP,CYC029,XPL_CYL_029_021_,2.1,Cyclops Cave 2,Phyllite Fabric ,Phyllite Fabric ,"Cyclops Cave, Youra, Sporades Islands, Greece",39.37219395,24.15593147,Cyclops Cave Neolithic 29,Coarseware,Late Neolithic I,6.22,1.28,0.20,4.53,0.45,2.8,3.31,11.6,0.9,14.5,34.4,5.43,136,3.69,4.20,28.3,70,0.5,13.77,1.20,0.7
PPL,CYC030,PPL_CYL_030_097_,9.7,Cyclops Cave 11,Polycrystalline Quartz Fabric 2,Polycrystalline Quartz Fabric 2,"Cyclops Cave, Youra, Sporades Islands, Greece",39.37219395,24.15593147,Cyclops Cave Neolithic 30,Coarseware,Late Neolithic I,5.57,0.55,0.99,9.62,0.55,2.2,4.48,31.6,2.3,39.3,48.1,6.17,161,3.64,5.68,20.0,80,0.5,27.17,2.67,1.2
XP,CYC030,XPL_CYL_030_097_,9.7,Cyclops Cave 11,Polycrystalline Quartz Fabric 2,Polycrystalline Quartz Fabric 2,"Cyclops Cave, Youra, Sporades Islands, Greece",39.37219395,24.15593147,Cyclops Cave Neolithic 30,Coarseware,Late Neolithic I,5.57,0.55,0.99,9.62,0.55,2.2,4.48,31.6,2.3,39.3,48.1,6.17,161,3.64,5.68,20.0,80,0.5,27.17,2.67,1.2
PPL,CYC030,PPL_CYL_030_021_,2.1,Cyclops Cave 11,Polycrystalline Quartz Fabric 2,Polycrystalline Quartz Fabric 2,"Cyclops Cave, Youra, Sporades Islands, Greece",39.37219395,24.15593147,Cyclops Cave Neolithic 30,Coarseware,Late Neolithic I,5.57,0.55,0.99,9.62,0.55,2.2,4.48,31.6,2.3,39.3,48.1,6.17,161,3.64,5.68,20.0,80,0.5,27.17,2.67,1.2
XP,CYC030,XPL_CYL_030_021_,2.1,Cyclops Cave 11,Polycrystalline Quartz Fabric 2,Polycrystalline Quartz Fabric 2,"Cyclops Cave, Youra, Sporades Islands, Greece",39.37219395,24.15593147,Cyclops Cave Neolithic 30,Coarseware,Late Neolithic I,5.57,0.55,0.99,9.62,0.55,2.2,4.48,31.6,2.3,39.3,48.1,6.17,161,3.64,5.68,20.0,80,0.5,27.17,2.67,1.2
PPL,CYC031,PPL_CYL_031_097_,9.7,Cyclops Cave 5,Grog Fabric ,Grog Fabric ,"Cyclops Cave, Youra, Sporades Islands, Greece",39.37219395,24.15593147,Cyclops Cave Neolithic 31,Coarseware,Late Neolithic I,7.82,0.48,2.41,18.11,1.07,2.5,8.82,40.5,2.4,105.8,126.2,16.90,355,4.91,8.87,26.3,120,1.2,43.28,4.42,2.8
XP,CYC031,XPL_CYL_031_097_,9.7,Cyclops Cave 5,Grog Fabric ,Grog Fabric ,"Cyclops Cave, Youra, Sporades Islands, Greece",39.37219395,24.15593147,Cyclops Cave Neolithic 31,Coarseware,Late Neolithic I,7.82,0.48,2.41,18.11,1.07,2.5,8.82,40.5,2.4,105.8,126.2,16.90,355,4.91,8.87,26.3,120,1.2,43.28,4.42,2.8
PPL,CYC031,PPL_CYL_031_021_,2.1,Cyclops Cave 5,Grog Fabric ,Grog Fabric ,"Cyclops Cave, Youra, Sporades Islands, Greece",39.37219395,24.15593147,Cyclops Cave Neolithic 31,Coarseware,Late Neolithic I,7.82,0.48,2.41,18.11,1.07,2.5,8.82,40.5,2.4,105.8,126.2,16.90,355,4.91,8.87,26.3,120,1.2,43.28,4.42,2.8
XP,CYC031,XPL_CYL_031_021_,2.1,Cyclops Cave 5,Grog Fabric ,Grog Fabric ,"Cyclops Cave, Youra, Sporades Islands, Greece",39.37219395,24.15593147,Cyclops Cave Neolithic 31,Coarseware,Late Neolithic I,7.82,0.48,2.41,18.11,1.07,2.5,8.82,40.5,2.4,105.8,126.2,16.90,355,4.91,8.87,26.3,120,1.2,43.28,4.42,2.8
PPL,CYC032,PPL_CYL_032_097_,9.7,Cyclops Cave 2,Phyllite Fabric ,Phyllite Fabric ,"Cyclops Cave, Youra, Sporades Islands, Greece",39.37219395,24.15593147,Cyclops Cave Neolithic 32,Coarseware,Late Neolithic I,5.81,0.66,0.31,7.40,0.46,3.1,3.72,12.2,1.0,40.0,78.1,13.40,242,8.19,11.30,21.5,150,1.1,23.01,1.53,1.0
XP,CYC032,XPL_CYL_032_097_,9.7,Cyclops Cave 2,Phyllite Fabric ,Phyllite Fabric ,"Cyclops Cave, Youra, Sporades Islands, Greece",39.37219395,24.15593147,Cyclops Cave Neolithic 32,Coarseware,Late Neolithic I,5.81,0.66,0.31,7.40,0.46,3.1,3.72,12.2,1.0,40.0,78.1,13.40,242,8.19,11.30,21.5,150,1.1,23.01,1.53,1.0
