Repository: suave-ucsd/jupyter-suave-clean

File: temp_csvs/zaslavsk_Cyclops_Cave_Ceramic_Petrography.csv (part 2 of 2)
PPL/XP,Analytical Code#long,#img,Image Width (mm),Fabric Code,Petrographic Fabric,#name,Site,Latitude#number,Longitude#number,Artifact Number#long,Decoration/Ware,Period,Fe ppm (INAA)#number,Na ppm (INAA)#number,Ca ppm (INAA)#number,Sm ppm (INAA)#number,Lu ppm (INAA)#number,U ppm (INAA)#number,Yb ppm (INAA)#number,As ppm (INAA)#number,Sb ppm (INAA)#number,La ppm (INAA)#number,Ce ppm (INAA)#number,Th ppm (INAA)#number,Cr ppm (INAA)#number,Hf ppm (INAA)#number,Cs ppm (INAA)#number,Sc ppm (INAA)#number,Rb ppm (INAA)#number,Ta ppm (INAA)#number,Co ppm (INAA)#number,Eu ppm (INAA)#number,Tb ppm (INAA)#number
PPL,CYC032,PPL_CYL_032_021_,2.1,Cyclops Cave 2,Phyllite Fabric ,Phyllite Fabric ,"Cyclops Cave, Youra, Sporades Islands, Greece",39.37219395,24.15593147,Cyclops Cave Neolithic 32,Coarseware,Late Neolithic I,5.81,0.66,0.31,7.40,0.46,3.1,3.72,12.2,1.0,40.0,78.1,13.40,242,8.19,11.30,21.5,150,1.1,23.01,1.53,1.0
XP,CYC032,XPL_CYL_032_021_,2.1,Cyclops Cave 2,Phyllite Fabric ,Phyllite Fabric ,"Cyclops Cave, Youra, Sporades Islands, Greece",39.37219395,24.15593147,Cyclops Cave Neolithic 32,Coarseware,Late Neolithic I,5.81,0.66,0.31,7.40,0.46,3.1,3.72,12.2,1.0,40.0,78.1,13.40,242,8.19,11.30,21.5,150,1.1,23.01,1.53,1.0
PPL,CYC033,PPL_CYL_033_097_,9.7,Cyclops Cave 1,Limestone Fabric ,Limestone Fabric ,"Cyclops Cave, Youra, Sporades Islands, Greece",39.37219395,24.15593147,Cyclops Cave Neolithic 33,Fineware,Middle Neolithic,4.62,0.26,16.72,7.00,0.45,1.7,3.55,84.0,1.3,29.4,26.4,7.84,105,3.02,4.68,18.6,60,0.6,9.39,1.66,1.0
XP,CYC033,XPL_CYL_033_097_,9.7,Cyclops Cave 1,Limestone Fabric ,Limestone Fabric ,"Cyclops Cave, Youra, Sporades Islands, Greece",39.37219395,24.15593147,Cyclops Cave Neolithic 33,Fineware,Middle Neolithic,4.62,0.26,16.72,7.00,0.45,1.7,3.55,84.0,1.3,29.4,26.4,7.84,105,3.02,4.68,18.6,60,0.6,9.39,1.66,1.0
PPL,CYC033,PPL_CYL_033_021_,2.1,Cyclops Cave 1,Limestone Fabric ,Limestone Fabric ,"Cyclops Cave, Youra, Sporades Islands, Greece",39.37219395,24.15593147,Cyclops Cave Neolithic 33,Fineware,Middle Neolithic,4.62,0.26,16.72,7.00,0.45,1.7,3.55,84.0,1.3,29.4,26.4,7.84,105,3.02,4.68,18.6,60,0.6,9.39,1.66,1.0
XP,CYC033,XPL_CYL_033_021_,2.1,Cyclops Cave 1,Limestone Fabric ,Limestone Fabric ,"Cyclops Cave, Youra, Sporades Islands, Greece",39.37219395,24.15593147,Cyclops Cave Neolithic 33,Fineware,Middle Neolithic,4.62,0.26,16.72,7.00,0.45,1.7,3.55,84.0,1.3,29.4,26.4,7.84,105,3.02,4.68,18.6,60,0.6,9.39,1.66,1.0
PPL,CYC034,PPL_CYL_034_097_,9.7,Cyclops Cave 1,Limestone Fabric ,Limestone Fabric ,"Cyclops Cave, Youra, Sporades Islands, Greece",39.37219395,24.15593147,Cyclops Cave Neolithic 34,Fineware,Middle Neolithic,3.82,0.34,17.03,4.66,0.31,1.5,2.44,88.9,1.5,20.4,27.9,6.28,101,2.90,5.84,15.8,60,0.6,9.33,1.05,0.6
XP,CYC034,XPL_CYL_034_097_,9.7,Cyclops Cave 1,Limestone Fabric ,Limestone Fabric ,"Cyclops Cave, Youra, Sporades Islands, Greece",39.37219395,24.15593147,Cyclops Cave Neolithic 34,Fineware,Middle Neolithic,3.82,0.34,17.03,4.66,0.31,1.5,2.44,88.9,1.5,20.4,27.9,6.28,101,2.90,5.84,15.8,60,0.6,9.33,1.05,0.6
PPL,CYC034,PPL_CYL_034_021_,2.1,Cyclops Cave 1,Limestone Fabric ,Limestone Fabric ,"Cyclops Cave, Youra, Sporades Islands, Greece",39.37219395,24.15593147,Cyclops Cave Neolithic 34,Fineware,Middle Neolithic,3.82,0.34,17.03,4.66,0.31,1.5,2.44,88.9,1.5,20.4,27.9,6.28,101,2.90,5.84,15.8,60,0.6,9.33,1.05,0.6
XP,CYC034,XPL_CYL_034_021_,2.1,Cyclops Cave 1,Limestone Fabric ,Limestone Fabric ,"Cyclops Cave, Youra, Sporades Islands, Greece",39.37219395,24.15593147,Cyclops Cave Neolithic 34,Fineware,Middle Neolithic,3.82,0.34,17.03,4.66,0.31,1.5,2.44,88.9,1.5,20.4,27.9,6.28,101,2.90,5.84,15.8,60,0.6,9.33,1.05,0.6
PPL,CYC035,PPL_CYL_035_097_,9.7,Cyclops Cave 1,Limestone Fabric ,Limestone Fabric ,"Cyclops Cave, Youra, Sporades Islands, Greece",39.37219395,24.15593147,Cyclops Cave Neolithic 35,Fineware,Middle Neolithic,4.13,0.20,19.77,5.87,0.35,1.7,2.67,54.6,1.1,24.8,35.2,7.59,98.3,2.61,6.38,15.4,60,0.6,10.94,1.38,0.7
XP,CYC035,XPL_CYL_035_097_,9.7,Cyclops Cave 1,Limestone Fabric ,Limestone Fabric ,"Cyclops Cave, Youra, Sporades Islands, Greece",39.37219395,24.15593147,Cyclops Cave Neolithic 35,Fineware,Middle Neolithic,4.13,0.20,19.77,5.87,0.35,1.7,2.67,54.6,1.1,24.8,35.2,7.59,98.3,2.61,6.38,15.4,60,0.6,10.94,1.38,0.7
PPL,CYC035,PPL_CYL_035_021_,2.1,Cyclops Cave 1,Limestone Fabric ,Limestone Fabric ,"Cyclops Cave, Youra, Sporades Islands, Greece",39.37219395,24.15593147,Cyclops Cave Neolithic 35,Fineware,Middle Neolithic,4.13,0.20,19.77,5.87,0.35,1.7,2.67,54.6,1.1,24.8,35.2,7.59,98.3,2.61,6.38,15.4,60,0.6,10.94,1.38,0.7
XP,CYC035,XPL_CYL_035_021_,2.1,Cyclops Cave 1,Limestone Fabric ,Limestone Fabric ,"Cyclops Cave, Youra, Sporades Islands, Greece",39.37219395,24.15593147,Cyclops Cave Neolithic 35,Fineware,Middle Neolithic,4.13,0.20,19.77,5.87,0.35,1.7,2.67,54.6,1.1,24.8,35.2,7.59,98.3,2.61,6.38,15.4,60,0.6,10.94,1.38,0.7
PPL,CYC036,PPL_CYL_036_097_,9.7,Cyclops Cave 1,Limestone Fabric ,Limestone Fabric ,"Cyclops Cave, Youra, Sporades Islands, Greece",39.37219395,24.15593147,Cyclops Cave Neolithic 36,Fineware,Middle Neolithic,4.77,0.23,15.10,5.22,0.36,1.6,2.93,100.2,4.8,24.8,44.3,11.40,108,2.27,12.90,20.8,110,0.7,17.25,1.23,0.9
XP,CYC036,XPL_CYL_036_097_,9.7,Cyclops Cave 1,Limestone Fabric ,Limestone Fabric ,"Cyclops Cave, Youra, Sporades Islands, Greece",39.37219395,24.15593147,Cyclops Cave Neolithic 36,Fineware,Middle Neolithic,4.77,0.23,15.10,5.22,0.36,1.6,2.93,100.2,4.8,24.8,44.3,11.40,108,2.27,12.90,20.8,110,0.7,17.25,1.23,0.9
PPL,CYC036,PPL_CYL_036_021_,2.1,Cyclops Cave 1,Limestone Fabric ,Limestone Fabric ,"Cyclops Cave, Youra, Sporades Islands, Greece",39.37219395,24.15593147,Cyclops Cave Neolithic 36,Fineware,Middle Neolithic,4.77,0.23,15.10,5.22,0.36,1.6,2.93,100.2,4.8,24.8,44.3,11.40,108,2.27,12.90,20.8,110,0.7,17.25,1.23,0.9
XP,CYC036,XPL_CYL_036_021_,2.1,Cyclops Cave 1,Limestone Fabric ,Limestone Fabric ,"Cyclops Cave, Youra, Sporades Islands, Greece",39.37219395,24.15593147,Cyclops Cave Neolithic 36,Fineware,Middle Neolithic,4.77,0.23,15.10,5.22,0.36,1.6,2.93,100.2,4.8,24.8,44.3,11.40,108,2.27,12.90,20.8,110,0.7,17.25,1.23,0.9
PPL,CYC037,PPL_CYL_037_097_,9.7,Cyclops Cave 1,Limestone Fabric ,Limestone Fabric ,"Cyclops Cave, Youra, Sporades Islands, Greece",39.37219395,24.15593147,Cyclops Cave Neolithic 37,Fineware,Middle Neolithic,4.58,0.19,17.36,4.79,0.36,2.6,2.46,61.8,2.5,22.7,48.4,11.70,110,3.48,11.80,18.2,100,0.8,15.89,0.97,0.6
XP,CYC037,XPL_CYL_037_097_,9.7,Cyclops Cave 1,Limestone Fabric ,Limestone Fabric ,"Cyclops Cave, Youra, Sporades Islands, Greece",39.37219395,24.15593147,Cyclops Cave Neolithic 37,Fineware,Middle Neolithic,4.58,0.19,17.36,4.79,0.36,2.6,2.46,61.8,2.5,22.7,48.4,11.70,110,3.48,11.80,18.2,100,0.8,15.89,0.97,0.6
PPL,CYC037,PPL_CYL_037_021_,2.1,Cyclops Cave 1,Limestone Fabric ,Limestone Fabric ,"Cyclops Cave, Youra, Sporades Islands, Greece",39.37219395,24.15593147,Cyclops Cave Neolithic 37,Fineware,Middle Neolithic,4.58,0.19,17.36,4.79,0.36,2.6,2.46,61.8,2.5,22.7,48.4,11.70,110,3.48,11.80,18.2,100,0.8,15.89,0.97,0.6
XP,CYC037,XPL_CYL_037_021_,2.1,Cyclops Cave 1,Limestone Fabric ,Limestone Fabric ,"Cyclops Cave, Youra, Sporades Islands, Greece",39.37219395,24.15593147,Cyclops Cave Neolithic 37,Fineware,Middle Neolithic,4.58,0.19,17.36,4.79,0.36,2.6,2.46,61.8,2.5,22.7,48.4,11.70,110,3.48,11.80,18.2,100,0.8,15.89,0.97,0.6
PPL,CYC038,PPL_CYL_038_097_,9.7,Cyclops Cave 1,Limestone Fabric ,Limestone Fabric ,"Cyclops Cave, Youra, Sporades Islands, Greece",39.37219395,24.15593147,Cyclops Cave Neolithic 38,Fineware,Middle Neolithic,3.53,0.32,16.93,3.55,0.30,2.0,2.36,45.1,0.8,17.0,35.5,8.42,104,3.79,5.20,13.4,70,0.7,5.97,0.76,0.6
XP,CYC038,XPL_CYL_038_097_,9.7,Cyclops Cave 1,Limestone Fabric ,Limestone Fabric ,"Cyclops Cave, Youra, Sporades Islands, Greece",39.37219395,24.15593147,Cyclops Cave Neolithic 38,Fineware,Middle Neolithic,3.53,0.32,16.93,3.55,0.30,2.0,2.36,45.1,0.8,17.0,35.5,8.42,104,3.79,5.20,13.4,70,0.7,5.97,0.76,0.6
PPL,CYC038,PPL_CYL_038_021_,2.1,Cyclops Cave 1,Limestone Fabric ,Limestone Fabric ,"Cyclops Cave, Youra, Sporades Islands, Greece",39.37219395,24.15593147,Cyclops Cave Neolithic 38,Fineware,Middle Neolithic,3.53,0.32,16.93,3.55,0.30,2.0,2.36,45.1,0.8,17.0,35.5,8.42,104,3.79,5.20,13.4,70,0.7,5.97,0.76,0.6
XP,CYC038,XPL_CYL_038_021_,2.1,Cyclops Cave 1,Limestone Fabric ,Limestone Fabric ,"Cyclops Cave, Youra, Sporades Islands, Greece",39.37219395,24.15593147,Cyclops Cave Neolithic 38,Fineware,Middle Neolithic,3.53,0.32,16.93,3.55,0.30,2.0,2.36,45.1,0.8,17.0,35.5,8.42,104,3.79,5.20,13.4,70,0.7,5.97,0.76,0.6
PPL,CYC039,PPL_CYL_039_097_,9.7,Cyclops Cave 1,Limestone Fabric ,Limestone Fabric ,"Cyclops Cave, Youra, Sporades Islands, Greece",39.37219395,24.15593147,Cyclops Cave Neolithic 39,Fineware,Middle Neolithic,4.44,0.25,16.27,4.73,0.34,2.1,2.68,76.8,3.4,23.6,44.7,11.10,97.6,3.11,12.00,18.0,100,0.8,16.15,0.99,0.9
XP,CYC039,XPL_CYL_039_097_,9.7,Cyclops Cave 1,Limestone Fabric ,Limestone Fabric ,"Cyclops Cave, Youra, Sporades Islands, Greece",39.37219395,24.15593147,Cyclops Cave Neolithic 39,Fineware,Middle Neolithic,4.44,0.25,16.27,4.73,0.34,2.1,2.68,76.8,3.4,23.6,44.7,11.10,97.6,3.11,12.00,18.0,100,0.8,16.15,0.99,0.9
PPL,CYC039,PPL_CYL_039_021_,2.1,Cyclops Cave 1,Limestone Fabric ,Limestone Fabric ,"Cyclops Cave, Youra, Sporades Islands, Greece",39.37219395,24.15593147,Cyclops Cave Neolithic 39,Fineware,Middle Neolithic,4.44,0.25,16.27,4.73,0.34,2.1,2.68,76.8,3.4,23.6,44.7,11.10,97.6,3.11,12.00,18.0,100,0.8,16.15,0.99,0.9
XP,CYC039,XPL_CYL_039_021_,2.1,Cyclops Cave 1,Limestone Fabric ,Limestone Fabric ,"Cyclops Cave, Youra, Sporades Islands, Greece",39.37219395,24.15593147,Cyclops Cave Neolithic 39,Fineware,Middle Neolithic,4.44,0.25,16.27,4.73,0.34,2.1,2.68,76.8,3.4,23.6,44.7,11.10,97.6,3.11,12.00,18.0,100,0.8,16.15,0.99,0.9
PPL,CYC040,PPL_CYL_040_097_,9.7,Cyclops Cave 1,Limestone Fabric ,Limestone Fabric ,"Cyclops Cave, Youra, Sporades Islands, Greece",39.37219395,24.15593147,Cyclops Cave Neolithic 40,Fineware,Middle Neolithic,3.85,0.18,20.94,8.92,0.38,2.0,3.07,120.1,1.3,19.3,38.7,6.68,101,2.76,6.60,16.5,60,0.5,21.40,1.27,0.7
XP,CYC040,XPL_CYL_040_097_,9.7,Cyclops Cave 1,Limestone Fabric ,Limestone Fabric ,"Cyclops Cave, Youra, Sporades Islands, Greece",39.37219395,24.15593147,Cyclops Cave Neolithic 40,Fineware,Middle Neolithic,3.85,0.18,20.94,8.92,0.38,2.0,3.07,120.1,1.3,19.3,38.7,6.68,101,2.76,6.60,16.5,60,0.5,21.40,1.27,0.7
PPL,CYC040,PPL_CYL_040_021_,2.1,Cyclops Cave 1,Limestone Fabric ,Limestone Fabric ,"Cyclops Cave, Youra, Sporades Islands, Greece",39.37219395,24.15593147,Cyclops Cave Neolithic 40,Fineware,Middle Neolithic,3.85,0.18,20.94,8.92,0.38,2.0,3.07,120.1,1.3,19.3,38.7,6.68,101,2.76,6.60,16.5,60,0.5,21.40,1.27,0.7
XP,CYC040,XPL_CYL_040_021_,2.1,Cyclops Cave 1,Limestone Fabric ,Limestone Fabric ,"Cyclops Cave, Youra, Sporades Islands, Greece",39.37219395,24.15593147,Cyclops Cave Neolithic 40,Fineware,Middle Neolithic,3.85,0.18,20.94,8.92,0.38,2.0,3.07,120.1,1.3,19.3,38.7,6.68,101,2.76,6.60,16.5,60,0.5,21.40,1.27,0.7
PPL,CYC041,PPL_CYL_041_097_,9.7,Cyclops Cave 1,Limestone Fabric ,Limestone Fabric ,"Cyclops Cave, Youra, Sporades Islands, Greece",39.37219395,24.15593147,Cyclops Cave Neolithic 41,Coarseware,Middle Neolithic,4.97,0.16,16.10,12.29,0.82,2.6,6.86,199.9,2.4,33.6,109.8,7.74,115,2.66,10.70,19.8,80,0.4,86.57,3.18,1.8
XP,CYC041,XPL_CYL_041_097_,9.7,Cyclops Cave 1,Limestone Fabric ,Limestone Fabric ,"Cyclops Cave, Youra, Sporades Islands, Greece",39.37219395,24.15593147,Cyclops Cave Neolithic 41,Coarseware,Middle Neolithic,4.97,0.16,16.10,12.29,0.82,2.6,6.86,199.9,2.4,33.6,109.8,7.74,115,2.66,10.70,19.8,80,0.4,86.57,3.18,1.8
PPL,CYC041,PPL_CYL_041_021_,2.1,Cyclops Cave 1,Limestone Fabric ,Limestone Fabric ,"Cyclops Cave, Youra, Sporades Islands, Greece",39.37219395,24.15593147,Cyclops Cave Neolithic 41,Coarseware,Middle Neolithic,4.97,0.16,16.10,12.29,0.82,2.6,6.86,199.9,2.4,33.6,109.8,7.74,115,2.66,10.70,19.8,80,0.4,86.57,3.18,1.8
XP,CYC041,XPL_CYL_041_021_,2.1,Cyclops Cave 1,Limestone Fabric ,Limestone Fabric ,"Cyclops Cave, Youra, Sporades Islands, Greece",39.37219395,24.15593147,Cyclops Cave Neolithic 41,Coarseware,Middle Neolithic,4.97,0.16,16.10,12.29,0.82,2.6,6.86,199.9,2.4,33.6,109.8,7.74,115,2.66,10.70,19.8,80,0.4,86.57,3.18,1.8
PPL,CYC042,PPL_CYL_042_097_,9.7,Cyclops Cave 1,Limestone Fabric ,Limestone Fabric ,"Cyclops Cave, Youra, Sporades Islands, Greece",39.37219395,24.15593147,Cyclops Cave Neolithic 42,Coarseware,Middle Neolithic,3.53,0.27,18.27,3.81,0.31,2.3,2.38,22.9,0.7,17.5,31.8,8.71,99.2,3.98,6.38,13.4,70,0.8,5.55,0.79,0.6
XP,CYC042,XPL_CYL_042_097_,9.7,Cyclops Cave 1,Limestone Fabric ,Limestone Fabric ,"Cyclops Cave, Youra, Sporades Islands, Greece",39.37219395,24.15593147,Cyclops Cave Neolithic 42,Coarseware,Middle Neolithic,3.53,0.27,18.27,3.81,0.31,2.3,2.38,22.9,0.7,17.5,31.8,8.71,99.2,3.98,6.38,13.4,70,0.8,5.55,0.79,0.6
PPL,CYC042,PPL_CYL_042_021_,2.1,Cyclops Cave 1,Limestone Fabric ,Limestone Fabric ,"Cyclops Cave, Youra, Sporades Islands, Greece",39.37219395,24.15593147,Cyclops Cave Neolithic 42,Coarseware,Middle Neolithic,3.53,0.27,18.27,3.81,0.31,2.3,2.38,22.9,0.7,17.5,31.8,8.71,99.2,3.98,6.38,13.4,70,0.8,5.55,0.79,0.6
XP,CYC042,XPL_CYL_042_021_,2.1,Cyclops Cave 1,Limestone Fabric ,Limestone Fabric ,"Cyclops Cave, Youra, Sporades Islands, Greece",39.37219395,24.15593147,Cyclops Cave Neolithic 42,Coarseware,Middle Neolithic,3.53,0.27,18.27,3.81,0.31,2.3,2.38,22.9,0.7,17.5,31.8,8.71,99.2,3.98,6.38,13.4,70,0.8,5.55,0.79,0.6
PPL,CYC043,PPL_CYL_043_097_,9.7,Cyclops Cave 1,Limestone Fabric ,Limestone Fabric ,"Cyclops Cave, Youra, Sporades Islands, Greece",39.37219395,24.15593147,Cyclops Cave Neolithic 43,Coarseware,Middle Neolithic,4.45,0.22,17.79,2.65,0.24,1.9,1.76,120.0,1.6,12.0,26.9,7.94,102,2.26,9.49,20.7,70,0.5,6.28,0.62,0.4
XP,CYC043,XPL_CYL_043_097_,9.7,Cyclops Cave 1,Limestone Fabric ,Limestone Fabric ,"Cyclops Cave, Youra, Sporades Islands, Greece",39.37219395,24.15593147,Cyclops Cave Neolithic 43,Coarseware,Middle Neolithic,4.45,0.22,17.79,2.65,0.24,1.9,1.76,120.0,1.6,12.0,26.9,7.94,102,2.26,9.49,20.7,70,0.5,6.28,0.62,0.4
PPL,CYC043,PPL_CYL_043_021_,2.1,Cyclops Cave 1,Limestone Fabric ,Limestone Fabric ,"Cyclops Cave, Youra, Sporades Islands, Greece",39.37219395,24.15593147,Cyclops Cave Neolithic 43,Coarseware,Middle Neolithic,4.45,0.22,17.79,2.65,0.24,1.9,1.76,120.0,1.6,12.0,26.9,7.94,102,2.26,9.49,20.7,70,0.5,6.28,0.62,0.4
XP,CYC043,XPL_CYL_043_021_,2.1,Cyclops Cave 1,Limestone Fabric ,Limestone Fabric ,"Cyclops Cave, Youra, Sporades Islands, Greece",39.37219395,24.15593147,Cyclops Cave Neolithic 43,Coarseware,Middle Neolithic,4.45,0.22,17.79,2.65,0.24,1.9,1.76,120.0,1.6,12.0,26.9,7.94,102,2.26,9.49,20.7,70,0.5,6.28,0.62,0.4
PPL,CYC044,PPL_CYL_044_097_,9.7,Cyclops Cave 1,Limestone Fabric ,Limestone Fabric ,"Cyclops Cave, Youra, Sporades Islands, Greece",39.37219395,24.15593147,Cyclops Cave Neolithic 44,Coarseware,Middle Neolithic,4.83,0.39,13.95,6.36,0.50,2.2,3.87,48.2,1.4,21.8,45.3,6.29,109,2.90,7.43,21.3,70,0.4,14.28,1.64,1.1
XP,CYC044,XPL_CYL_044_097_,9.7,Cyclops Cave 1,Limestone Fabric ,Limestone Fabric ,"Cyclops Cave, Youra, Sporades Islands, Greece",39.37219395,24.15593147,Cyclops Cave Neolithic 44,Coarseware,Middle Neolithic,4.83,0.39,13.95,6.36,0.50,2.2,3.87,48.2,1.4,21.8,45.3,6.29,109,2.90,7.43,21.3,70,0.4,14.28,1.64,1.1
PPL,CYC044,PPL_CYL_044_021_,2.1,Cyclops Cave 1,Limestone Fabric ,Limestone Fabric ,"Cyclops Cave, Youra, Sporades Islands, Greece",39.37219395,24.15593147,Cyclops Cave Neolithic 44,Coarseware,Middle Neolithic,4.83,0.39,13.95,6.36,0.50,2.2,3.87,48.2,1.4,21.8,45.3,6.29,109,2.90,7.43,21.3,70,0.4,14.28,1.64,1.1
XP,CYC044,XPL_CYL_044_021_,2.1,Cyclops Cave 1,Limestone Fabric ,Limestone Fabric ,"Cyclops Cave, Youra, Sporades Islands, Greece",39.37219395,24.15593147,Cyclops Cave Neolithic 44,Coarseware,Middle Neolithic,4.83,0.39,13.95,6.36,0.50,2.2,3.87,48.2,1.4,21.8,45.3,6.29,109,2.90,7.43,21.3,70,0.4,14.28,1.64,1.1
PPL,CYC045,PPL_CYL_045_097_,9.7,Cyclops Cave 1,Limestone Fabric ,Limestone Fabric ,"Cyclops Cave, Youra, Sporades Islands, Greece",39.37219395,24.15593147,Cyclops Cave Neolithic 45,Coarseware,Middle Neolithic,4.13,0.16,18.54,4.19,0.32,2.1,2.45,92.0,1.7,18.7,31.6,5.66,110,2.64,10.60,16.2,80,0.4,15.36,0.98,0.7
XP,CYC045,XPL_CYL_045_097_,9.7,Cyclops Cave 1,Limestone Fabric ,Limestone Fabric ,"Cyclops Cave, Youra, Sporades Islands, Greece",39.37219395,24.15593147,Cyclops Cave Neolithic 45,Coarseware,Middle Neolithic,4.13,0.16,18.54,4.19,0.32,2.1,2.45,92.0,1.7,18.7,31.6,5.66,110,2.64,10.60,16.2,80,0.4,15.36,0.98,0.7
PPL,CYC045,PPL_CYL_045_021_,2.1,Cyclops Cave 1,Limestone Fabric ,Limestone Fabric ,"Cyclops Cave, Youra, Sporades Islands, Greece",39.37219395,24.15593147,Cyclops Cave Neolithic 45,Coarseware,Middle Neolithic,4.13,0.16,18.54,4.19,0.32,2.1,2.45,92.0,1.7,18.7,31.6,5.66,110,2.64,10.60,16.2,80,0.4,15.36,0.98,0.7
XP,CYC045,XPL_CYL_045_021_,2.1,Cyclops Cave 1,Limestone Fabric ,Limestone Fabric ,"Cyclops Cave, Youra, Sporades Islands, Greece",39.37219395,24.15593147,Cyclops Cave Neolithic 45,Coarseware,Middle Neolithic,4.13,0.16,18.54,4.19,0.32,2.1,2.45,92.0,1.7,18.7,31.6,5.66,110,2.64,10.60,16.2,80,0.4,15.36,0.98,0.7
PPL,CYC046,PPL_CYL_046_097_,9.7,Cyclops Cave 1,Limestone Fabric ,Limestone Fabric ,"Cyclops Cave, Youra, Sporades Islands, Greece",39.37219395,24.15593147,Cyclops Cave Neolithic 46,Coarseware,Middle Neolithic,4.09,0.16,15.95,4.61,0.30,2.2,2.39,42.4,1.6,19.2,40.7,6.57,136,2.86,9.79,17.3,90,0.5,19.14,1.08,0.6
XP,CYC046,XPL_CYL_046_097_,9.7,Cyclops Cave 1,Limestone Fabric ,Limestone Fabric ,"Cyclops Cave, Youra, Sporades Islands, Greece",39.37219395,24.15593147,Cyclops Cave Neolithic 46,Coarseware,Middle Neolithic,4.09,0.16,15.95,4.61,0.30,2.2,2.39,42.4,1.6,19.2,40.7,6.57,136,2.86,9.79,17.3,90,0.5,19.14,1.08,0.6
PPL,CYC046,PPL_CYL_046_021_,2.1,Cyclops Cave 1,Limestone Fabric ,Limestone Fabric ,"Cyclops Cave, Youra, Sporades Islands, Greece",39.37219395,24.15593147,Cyclops Cave Neolithic 46,Coarseware,Middle Neolithic,4.09,0.16,15.95,4.61,0.30,2.2,2.39,42.4,1.6,19.2,40.7,6.57,136,2.86,9.79,17.3,90,0.5,19.14,1.08,0.6
XP,CYC046,XPL_CYL_046_021_,2.1,Cyclops Cave 1,Limestone Fabric ,Limestone Fabric ,"Cyclops Cave, Youra, Sporades Islands, Greece",39.37219395,24.15593147,Cyclops Cave Neolithic 46,Coarseware,Middle Neolithic,4.09,0.16,15.95,4.61,0.30,2.2,2.39,42.4,1.6,19.2,40.7,6.57,136,2.86,9.79,17.3,90,0.5,19.14,1.08,0.6
PPL,CYC047,PPL_CYL_047_097_,9.7,Cyclops Cave 1,Limestone Fabric ,Limestone Fabric ,"Cyclops Cave, Youra, Sporades Islands, Greece",39.37219395,24.15593147,Cyclops Cave Neolithic 47,Coarseware,Middle Neolithic,5.88,0.27,12.16,7.35,0.49,2.1,3.75,89.6,2.3,30.8,48.9,9.88,142,3.57,8.93,23.7,90,0.8,19.66,1.78,1.3
XP,CYC047,XPL_CYL_047_097_,9.7,Cyclops Cave 1,Limestone Fabric ,Limestone Fabric ,"Cyclops Cave, Youra, Sporades Islands, Greece",39.37219395,24.15593147,Cyclops Cave Neolithic 47,Coarseware,Middle Neolithic,5.88,0.27,12.16,7.35,0.49,2.1,3.75,89.6,2.3,30.8,48.9,9.88,142,3.57,8.93,23.7,90,0.8,19.66,1.78,1.3
PPL,CYC047,PPL_CYL_047_021_,2.1,Cyclops Cave 1,Limestone Fabric ,Limestone Fabric ,"Cyclops Cave, Youra, Sporades Islands, Greece",39.37219395,24.15593147,Cyclops Cave Neolithic 47,Coarseware,Middle Neolithic,5.88,0.27,12.16,7.35,0.49,2.1,3.75,89.6,2.3,30.8,48.9,9.88,142,3.57,8.93,23.7,90,0.8,19.66,1.78,1.3
XP,CYC047,XPL_CYL_047_021_,2.1,Cyclops Cave 1,Limestone Fabric ,Limestone Fabric ,"Cyclops Cave, Youra, Sporades Islands, Greece",39.37219395,24.15593147,Cyclops Cave Neolithic 47,Coarseware,Middle Neolithic,5.88,0.27,12.16,7.35,0.49,2.1,3.75,89.6,2.3,30.8,48.9,9.88,142,3.57,8.93,23.7,90,0.8,19.66,1.78,1.3
PPL,CYC048,PPL_CYL_048_097_,9.7,Cyclops Cave 1,Limestone Fabric ,Limestone Fabric ,"Cyclops Cave, Youra, Sporades Islands, Greece",39.37219395,24.15593147,Cyclops Cave Neolithic 48,Red-on-White,Middle Neolithic,4.46,0.20,17.09,5.53,0.38,2.8,2.72,120.2,1.6,21.9,37.5,7.21,133,2.72,10.40,16.7,80,0.5,16.63,1.27,0.8
XP,CYC048,XPL_CYL_048_097_,9.7,Cyclops Cave 1,Limestone Fabric ,Limestone Fabric ,"Cyclops Cave, Youra, Sporades Islands, Greece",39.37219395,24.15593147,Cyclops Cave Neolithic 48,Red-on-White,Middle Neolithic,4.46,0.20,17.09,5.53,0.38,2.8,2.72,120.2,1.6,21.9,37.5,7.21,133,2.72,10.40,16.7,80,0.5,16.63,1.27,0.8
PPL,CYC048,PPL_CYL_048_021_,2.1,Cyclops Cave 1,Limestone Fabric ,Limestone Fabric ,"Cyclops Cave, Youra, Sporades Islands, Greece",39.37219395,24.15593147,Cyclops Cave Neolithic 48,Red-on-White,Middle Neolithic,4.46,0.20,17.09,5.53,0.38,2.8,2.72,120.2,1.6,21.9,37.5,7.21,133,2.72,10.40,16.7,80,0.5,16.63,1.27,0.8
XP,CYC048,XPL_CYL_048_021_,2.1,Cyclops Cave 1,Limestone Fabric ,Limestone Fabric ,"Cyclops Cave, Youra, Sporades Islands, Greece",39.37219395,24.15593147,Cyclops Cave Neolithic 48,Red-on-White,Middle Neolithic,4.46,0.20,17.09,5.53,0.38,2.8,2.72,120.2,1.6,21.9,37.5,7.21,133,2.72,10.40,16.7,80,0.5,16.63,1.27,0.8
PPL,CYC049,PPL_CYL_049_097_,9.7,Cyclops Cave 1,Limestone Fabric ,Limestone Fabric ,"Cyclops Cave, Youra, Sporades Islands, Greece",39.37219395,24.15593147,Cyclops Cave Neolithic 49,Red-on-White,Middle Neolithic,3.96,0.14,18.32,3.56,0.33,1.8,2.44,58.9,1.8,12.7,26.7,6.17,110,2.52,5.85,15.3,60,0.5,10.47,0.91,0.7
XP,CYC049,XPL_CYL_049_097_,9.7,Cyclops Cave 1,Limestone Fabric ,Limestone Fabric ,"Cyclops Cave, Youra, Sporades Islands, Greece",39.37219395,24.15593147,Cyclops Cave Neolithic 49,Red-on-White,Middle Neolithic,3.96,0.14,18.32,3.56,0.33,1.8,2.44,58.9,1.8,12.7,26.7,6.17,110,2.52,5.85,15.3,60,0.5,10.47,0.91,0.7
PPL,CYC049,PPL_CYL_049_021_,2.1,Cyclops Cave 1,Limestone Fabric ,Limestone Fabric ,"Cyclops Cave, Youra, Sporades Islands, Greece",39.37219395,24.15593147,Cyclops Cave Neolithic 49,Red-on-White,Middle Neolithic,3.96,0.14,18.32,3.56,0.33,1.8,2.44,58.9,1.8,12.7,26.7,6.17,110,2.52,5.85,15.3,60,0.5,10.47,0.91,0.7
XP,CYC049,XPL_CYL_049_021_,2.1,Cyclops Cave 1,Limestone Fabric ,Limestone Fabric ,"Cyclops Cave, Youra, Sporades Islands, Greece",39.37219395,24.15593147,Cyclops Cave Neolithic 49,Red-on-White,Middle Neolithic,3.96,0.14,18.32,3.56,0.33,1.8,2.44,58.9,1.8,12.7,26.7,6.17,110,2.52,5.85,15.3,60,0.5,10.47,0.91,0.7
PPL,CYC050,PPL_CYL_050_097_,9.7,Cyclops Cave 1,Limestone Fabric ,Limestone Fabric ,"Cyclops Cave, Youra, Sporades Islands, Greece",39.37219395,24.15593147,Cyclops Cave Neolithic 50,Red-on-White,Middle Neolithic,4.37,0.33,15.93,2.82,0.25,2.1,1.90,88.0,1.6,12.2,20.4,7.12,103,2.77,8.91,18.1,70,0.6,7.25,0.65,0.5
XP,CYC050,XPL_CYL_050_097_,9.7,Cyclops Cave 1,Limestone Fabric ,Limestone Fabric ,"Cyclops Cave, Youra, Sporades Islands, Greece",39.37219395,24.15593147,Cyclops Cave Neolithic 50,Red-on-White,Middle Neolithic,4.37,0.33,15.93,2.82,0.25,2.1,1.90,88.0,1.6,12.2,20.4,7.12,103,2.77,8.91,18.1,70,0.6,7.25,0.65,0.5
PPL,CYC050,PPL_CYL_050_021_,2.1,Cyclops Cave 1,Limestone Fabric ,Limestone Fabric ,"Cyclops Cave, Youra, Sporades Islands, Greece",39.37219395,24.15593147,Cyclops Cave Neolithic 50,Red-on-White,Middle Neolithic,4.37,0.33,15.93,2.82,0.25,2.1,1.90,88.0,1.6,12.2,20.4,7.12,103,2.77,8.91,18.1,70,0.6,7.25,0.65,0.5
XP,CYC050,XPL_CYL_050_021_,2.1,Cyclops Cave 1,Limestone Fabric ,Limestone Fabric ,"Cyclops Cave, Youra, Sporades Islands, Greece",39.37219395,24.15593147,Cyclops Cave Neolithic 50,Red-on-White,Middle Neolithic,4.37,0.33,15.93,2.82,0.25,2.1,1.90,88.0,1.6,12.2,20.4,7.12,103,2.77,8.91,18.1,70,0.6,7.25,0.65,0.5
PPL,CYC051,PPL_CYL_051_097_,9.7,Cyclops Cave 1,Limestone Fabric ,Limestone Fabric ,"Cyclops Cave, Youra, Sporades Islands, Greece",39.37219395,24.15593147,Cyclops Cave Neolithic 51,Light-on-Red,Middle Neolithic,4.07,0.38,14.68,6.80,0.47,1.6,3.93,62.3,1.5,20.5,56.1,6.67,97.5,2.90,6.64,17.5,60,0.5,15.32,1.78,0.9
XP,CYC051,XPL_CYL_051_097_,9.7,Cyclops Cave 1,Limestone Fabric ,Limestone Fabric ,"Cyclops Cave, Youra, Sporades Islands, Greece",39.37219395,24.15593147,Cyclops Cave Neolithic 51,Light-on-Red,Middle Neolithic,4.07,0.38,14.68,6.80,0.47,1.6,3.93,62.3,1.5,20.5,56.1,6.67,97.5,2.90,6.64,17.5,60,0.5,15.32,1.78,0.9
PPL,CYC051,PPL_CYL_051_021_,2.1,Cyclops Cave 1,Limestone Fabric ,Limestone Fabric ,"Cyclops Cave, Youra, Sporades Islands, Greece",39.37219395,24.15593147,Cyclops Cave Neolithic 51,Light-on-Red,Middle Neolithic,4.07,0.38,14.68,6.80,0.47,1.6,3.93,62.3,1.5,20.5,56.1,6.67,97.5,2.90,6.64,17.5,60,0.5,15.32,1.78,0.9
XP,CYC051,XPL_CYL_051_021_,2.1,Cyclops Cave 1,Limestone Fabric ,Limestone Fabric ,"Cyclops Cave, Youra, Sporades Islands, Greece",39.37219395,24.15593147,Cyclops Cave Neolithic 51,Light-on-Red,Middle Neolithic,4.07,0.38,14.68,6.80,0.47,1.6,3.93,62.3,1.5,20.5,56.1,6.67,97.5,2.90,6.64,17.5,60,0.5,15.32,1.78,0.9
PPL,CYC052,PPL_CYL_052_097_,9.7,Cyclops Cave 1,Limestone Fabric ,Limestone Fabric ,"Cyclops Cave, Youra, Sporades Islands, Greece",39.37219395,24.15593147,Cyclops Cave Neolithic 52,Light-on-Red,Middle Neolithic,4.72,0.18,12.18,6.48,0.48,3.0,3.33,63.9,1.5,29.3,40.0,7.29,139,3.31,10.60,20.6,90,0.6,15.69,1.55,0.8
XP,CYC052,XPL_CYL_052_097_,9.7,Cyclops Cave 1,Limestone Fabric ,Limestone Fabric ,"Cyclops Cave, Youra, Sporades Islands, Greece",39.37219395,24.15593147,Cyclops Cave Neolithic 52,Light-on-Red,Middle Neolithic,4.72,0.18,12.18,6.48,0.48,3.0,3.33,63.9,1.5,29.3,40.0,7.29,139,3.31,10.60,20.6,90,0.6,15.69,1.55,0.8
PPL,CYC052,PPL_CYL_052_021_,2.1,Cyclops Cave 1,Limestone Fabric ,Limestone Fabric ,"Cyclops Cave, Youra, Sporades Islands, Greece",39.37219395,24.15593147,Cyclops Cave Neolithic 52,Light-on-Red,Middle Neolithic,4.72,0.18,12.18,6.48,0.48,3.0,3.33,63.9,1.5,29.3,40.0,7.29,139,3.31,10.60,20.6,90,0.6,15.69,1.55,0.8
XP,CYC052,XPL_CYL_052_021_,2.1,Cyclops Cave 1,Limestone Fabric ,Limestone Fabric ,"Cyclops Cave, Youra, Sporades Islands, Greece",39.37219395,24.15593147,Cyclops Cave Neolithic 52,Light-on-Red,Middle Neolithic,4.72,0.18,12.18,6.48,0.48,3.0,3.33,63.9,1.5,29.3,40.0,7.29,139,3.31,10.60,20.6,90,0.6,15.69,1.55,0.8
PPL,CYC053,PPL_CYL_053_097_,9.7,Cyclops Cave 10,Polycrystalline Quartz Fabric 1,Polycrystalline Quartz Fabric 1,"Cyclops Cave, Youra, Sporades Islands, Greece",39.37219395,24.15593147,Cyclops Cave Neolithic 53,White-on-Dark,Late Neolithic I,3.39,1.06,0.50,5.65,0.19,1.5,1.47,10.4,0.9,39.4,85.9,17.00,67,3.55,4.94,12.6,100,0.9,8.55,1.06,0.6
XP,CYC053,XPL_CYL_053_097_,9.7,Cyclops Cave 10,Polycrystalline Quartz Fabric 1,Polycrystalline Quartz Fabric 1,"Cyclops Cave, Youra, Sporades Islands, Greece",39.37219395,24.15593147,Cyclops Cave Neolithic 53,White-on-Dark,Late Neolithic I,3.39,1.06,0.50,5.65,0.19,1.5,1.47,10.4,0.9,39.4,85.9,17.00,67,3.55,4.94,12.6,100,0.9,8.55,1.06,0.6
PPL,CYC053,PPL_CYL_053_021_,2.1,Cyclops Cave 10,Polycrystalline Quartz Fabric 1,Polycrystalline Quartz Fabric 1,"Cyclops Cave, Youra, Sporades Islands, Greece",39.37219395,24.15593147,Cyclops Cave Neolithic 53,White-on-Dark,Late Neolithic I,3.39,1.06,0.50,5.65,0.19,1.5,1.47,10.4,0.9,39.4,85.9,17.00,67,3.55,4.94,12.6,100,0.9,8.55,1.06,0.6
XP,CYC053,XPL_CYL_053_021_,2.1,Cyclops Cave 10,Polycrystalline Quartz Fabric 1,Polycrystalline Quartz Fabric 1,"Cyclops Cave, Youra, Sporades Islands, Greece",39.37219395,24.15593147,Cyclops Cave Neolithic 53,White-on-Dark,Late Neolithic I,3.39,1.06,0.50,5.65,0.19,1.5,1.47,10.4,0.9,39.4,85.9,17.00,67,3.55,4.94,12.6,100,0.9,8.55,1.06,0.6
PPL,CYC054,PPL_CYL_054_097_,9.7,Cyclops Cave 4,Grog and Phyllite Fabric ,Grog and Phyllite Fabric ,"Cyclops Cave, Youra, Sporades Islands, Greece",39.37219395,24.15593147,Cyclops Cave Neolithic 54,Pattern Burnished,Middle Neolithic,5.94,0.40,1.97,8.56,0.50,2.7,4.17,37.9,1.3,42.4,100.9,17.10,209,6.45,11.80,20.5,130,1.4,25.55,1.78,1.3
XP,CYC054,XPL_CYL_054_097_,9.7,Cyclops Cave 4,Grog and Phyllite Fabric ,Grog and Phyllite Fabric ,"Cyclops Cave, Youra, Sporades Islands, Greece",39.37219395,24.15593147,Cyclops Cave Neolithic 54,Pattern Burnished,Middle Neolithic,5.94,0.40,1.97,8.56,0.50,2.7,4.17,37.9,1.3,42.4,100.9,17.10,209,6.45,11.80,20.5,130,1.4,25.55,1.78,1.3
PPL,CYC054,PPL_CYL_054_021_,2.1,Cyclops Cave 4,Grog and Phyllite Fabric ,Grog and Phyllite Fabric ,"Cyclops Cave, Youra, Sporades Islands, Greece",39.37219395,24.15593147,Cyclops Cave Neolithic 54,Pattern Burnished,Middle Neolithic,5.94,0.40,1.97,8.56,0.50,2.7,4.17,37.9,1.3,42.4,100.9,17.10,209,6.45,11.80,20.5,130,1.4,25.55,1.78,1.3
XP,CYC054,XPL_CYL_054_021_,2.1,Cyclops Cave 4,Grog and Phyllite Fabric ,Grog and Phyllite Fabric ,"Cyclops Cave, Youra, Sporades Islands, Greece",39.37219395,24.15593147,Cyclops Cave Neolithic 54,Pattern Burnished,Middle Neolithic,5.94,0.40,1.97,8.56,0.50,2.7,4.17,37.9,1.3,42.4,100.9,17.10,209,6.45,11.80,20.5,130,1.4,25.55,1.78,1.3
PPL,CYC055,PPL_CYL_055_097_,9.7,Cyclops Cave 4,Grog and Phyllite Fabric ,Grog and Phyllite Fabric ,"Cyclops Cave, Youra, Sporades Islands, Greece",39.37219395,24.15593147,Cyclops Cave Neolithic 55,Pattern Burnished,Middle Neolithic,6.00,0.42,1.77,8.73,0.52,2.5,4.24,31.1,1.3,44.6,93.0,16.30,208,6.14,11.20,20.8,120,1.4,22.82,1.74,1.2
XP,CYC055,XPL_CYL_055_097_,9.7,Cyclops Cave 4,Grog and Phyllite Fabric ,Grog and Phyllite Fabric ,"Cyclops Cave, Youra, Sporades Islands, Greece",39.37219395,24.15593147,Cyclops Cave Neolithic 55,Pattern Burnished,Middle Neolithic,6.00,0.42,1.77,8.73,0.52,2.5,4.24,31.1,1.3,44.6,93.0,16.30,208,6.14,11.20,20.8,120,1.4,22.82,1.74,1.2
PPL,CYC055,PPL_CYL_055_021_,2.1,Cyclops Cave 4,Grog and Phyllite Fabric ,Grog and Phyllite Fabric ,"Cyclops Cave, Youra, Sporades Islands, Greece",39.37219395,24.15593147,Cyclops Cave Neolithic 55,Pattern Burnished,Middle Neolithic,6.00,0.42,1.77,8.73,0.52,2.5,4.24,31.1,1.3,44.6,93.0,16.30,208,6.14,11.20,20.8,120,1.4,22.82,1.74,1.2
XP,CYC055,XPL_CYL_055_021_,2.1,Cyclops Cave 4,Grog and Phyllite Fabric ,Grog and Phyllite Fabric ,"Cyclops Cave, Youra, Sporades Islands, Greece",39.37219395,24.15593147,Cyclops Cave Neolithic 55,Pattern Burnished,Middle Neolithic,6.00,0.42,1.77,8.73,0.52,2.5,4.24,31.1,1.3,44.6,93.0,16.30,208,6.14,11.20,20.8,120,1.4,22.82,1.74,1.2
PPL,CYC056,PPL_CYL_056_097_,9.7,Cyclops Cave 3,Fine Mica and Quartz Fabric ,Fine Mica and Quartz Fabric ,"Cyclops Cave, Youra, Sporades Islands, Greece",39.37219395,24.15593147,Cyclops Cave Neolithic 56,Matt Painted,Late Neolithic I,5.29,1.54,7.34,9.32,0.46,2.7,3.87,32.0,3.3,54.7,118.7,19.80,133,5.31,5.34,18.6,110,1.5,20.84,1.86,1.1
XP,CYC056,XPL_CYL_056_097_,9.7,Cyclops Cave 3,Fine Mica and Quartz Fabric ,Fine Mica and Quartz Fabric ,"Cyclops Cave, Youra, Sporades Islands, Greece",39.37219395,24.15593147,Cyclops Cave Neolithic 56,Matt Painted,Late Neolithic I,5.29,1.54,7.34,9.32,0.46,2.7,3.87,32.0,3.3,54.7,118.7,19.80,133,5.31,5.34,18.6,110,1.5,20.84,1.86,1.1
PPL,CYC056,PPL_CYL_056_021_,2.1,Cyclops Cave 3,Fine Mica and Quartz Fabric ,Fine Mica and Quartz Fabric ,"Cyclops Cave, Youra, Sporades Islands, Greece",39.37219395,24.15593147,Cyclops Cave Neolithic 56,Matt Painted,Late Neolithic I,5.29,1.54,7.34,9.32,0.46,2.7,3.87,32.0,3.3,54.7,118.7,19.80,133,5.31,5.34,18.6,110,1.5,20.84,1.86,1.1
XP,CYC056,XPL_CYL_056_021_,2.1,Cyclops Cave 3,Fine Mica and Quartz Fabric ,Fine Mica and Quartz Fabric ,"Cyclops Cave, Youra, Sporades Islands, Greece",39.37219395,24.15593147,Cyclops Cave Neolithic 56,Matt Painted,Late Neolithic I,5.29,1.54,7.34,9.32,0.46,2.7,3.87,32.0,3.3,54.7,118.7,19.80,133,5.31,5.34,18.6,110,1.5,20.84,1.86,1.1
PPL,CYC057,PPL_CYL_057_097_,9.7,Cyclops Cave 7,Serpentinite Fabric ,Serpentinite Fabric ,"Cyclops Cave, Youra, Sporades Islands, Greece",39.37219395,24.15593147,Cyclops Cave Neolithic 57,Matt Painted,Late Neolithic I,9.92,0.44,1.77,5.59,0.46,1.8,3.52,10.4,0.7,22.5,67.4,6.53,555,4.50,3.71,40.1,60,1.0,49.21,1.41,1.2
XP,CYC057,XPL_CYL_057_097_,9.7,Cyclops Cave 7,Serpentinite Fabric ,Serpentinite Fabric ,"Cyclops Cave, Youra, Sporades Islands, Greece",39.37219395,24.15593147,Cyclops Cave Neolithic 57,Matt Painted,Late Neolithic I,9.92,0.44,1.77,5.59,0.46,1.8,3.52,10.4,0.7,22.5,67.4,6.53,555,4.50,3.71,40.1,60,1.0,49.21,1.41,1.2
PPL,CYC057,PPL_CYL_057_021_,2.1,Cyclops Cave 7,Serpentinite Fabric ,Serpentinite Fabric ,"Cyclops Cave, Youra, Sporades Islands, Greece",39.37219395,24.15593147,Cyclops Cave Neolithic 57,Matt Painted,Late Neolithic I,9.92,0.44,1.77,5.59,0.46,1.8,3.52,10.4,0.7,22.5,67.4,6.53,555,4.50,3.71,40.1,60,1.0,49.21,1.41,1.2
XP,CYC057,XPL_CYL_057_021_,2.1,Cyclops Cave 7,Serpentinite Fabric ,Serpentinite Fabric ,"Cyclops Cave, Youra, Sporades Islands, Greece",39.37219395,24.15593147,Cyclops Cave Neolithic 57,Matt Painted,Late Neolithic I,9.92,0.44,1.77,5.59,0.46,1.8,3.52,10.4,0.7,22.5,67.4,6.53,555,4.50,3.71,40.1,60,1.0,49.21,1.41,1.2
PPL,CYC059,PPL_CYL_059_097_,9.7,Cyclops Cave 3,Fine Mica and Quartz Fabric ,Fine Mica and Quartz Fabric ,"Cyclops Cave, Youra, Sporades Islands, Greece",39.37219395,24.15593147,Cyclops Cave Neolithic 59,Matt Painted,Late Neolithic I,4.54,1.12,4.03,7.44,0.40,2.5,3.15,32.3,2.7,44.0,91.1,16.80,137,5.43,7.18,16.7,140,1.3,18.98,1.45,0.8
XP,CYC059,XPL_CYL_059_097_,9.7,Cyclops Cave 3,Fine Mica and Quartz Fabric ,Fine Mica and Quartz Fabric ,"Cyclops Cave, Youra, Sporades Islands, Greece",39.37219395,24.15593147,Cyclops Cave Neolithic 59,Matt Painted,Late Neolithic I,4.54,1.12,4.03,7.44,0.40,2.5,3.15,32.3,2.7,44.0,91.1,16.80,137,5.43,7.18,16.7,140,1.3,18.98,1.45,0.8
PPL,CYC059,PPL_CYL_059_021_,2.1,Cyclops Cave 3,Fine Mica and Quartz Fabric ,Fine Mica and Quartz Fabric ,"Cyclops Cave, Youra, Sporades Islands, Greece",39.37219395,24.15593147,Cyclops Cave Neolithic 59,Matt Painted,Late Neolithic I,4.54,1.12,4.03,7.44,0.40,2.5,3.15,32.3,2.7,44.0,91.1,16.80,137,5.43,7.18,16.7,140,1.3,18.98,1.45,0.8
XP,CYC059,XPL_CYL_059_021_,2.1,Cyclops Cave 3,Fine Mica and Quartz Fabric ,Fine Mica and Quartz Fabric ,"Cyclops Cave, Youra, Sporades Islands, Greece",39.37219395,24.15593147,Cyclops Cave Neolithic 59,Matt Painted,Late Neolithic I,4.54,1.12,4.03,7.44,0.40,2.5,3.15,32.3,2.7,44.0,91.1,16.80,137,5.43,7.18,16.7,140,1.3,18.98,1.45,0.8
PPL,CYC060,PPL_CYL_060_097_,9.7,Cyclops Cave 7,Serpentinite Fabric ,Serpentinite Fabric ,"Cyclops Cave, Youra, Sporades Islands, Greece",39.37219395,24.15593147,Cyclops Cave Neolithic 60,Matt Painted,Late Neolithic I,9.45,0.49,0.82,5.51,0.46,2.2,3.56,12.1,0.6,22.9,43.6,6.34,538,4.27,4.33,38.5,60,1.1,45.74,1.54,0.7
XP,CYC060,XPL_CYL_060_097_,9.7,Cyclops Cave 7,Serpentinite Fabric ,Serpentinite Fabric ,"Cyclops Cave, Youra, Sporades Islands, Greece",39.37219395,24.15593147,Cyclops Cave Neolithic 60,Matt Painted,Late Neolithic I,9.45,0.49,0.82,5.51,0.46,2.2,3.56,12.1,0.6,22.9,43.6,6.34,538,4.27,4.33,38.5,60,1.1,45.74,1.54,0.7
PPL,CYC060,PPL_CYL_060_021_,2.1,Cyclops Cave 7,Serpentinite Fabric ,Serpentinite Fabric ,"Cyclops Cave, Youra, Sporades Islands, Greece",39.37219395,24.15593147,Cyclops Cave Neolithic 60,Matt Painted,Late Neolithic I,9.45,0.49,0.82,5.51,0.46,2.2,3.56,12.1,0.6,22.9,43.6,6.34,538,4.27,4.33,38.5,60,1.1,45.74,1.54,0.7
XP,CYC060,XPL_CYL_060_021_,2.1,Cyclops Cave 7,Serpentinite Fabric ,Serpentinite Fabric ,"Cyclops Cave, Youra, Sporades Islands, Greece",39.37219395,24.15593147,Cyclops Cave Neolithic 60,Matt Painted,Late Neolithic I,9.45,0.49,0.82,5.51,0.46,2.2,3.56,12.1,0.6,22.9,43.6,6.34,538,4.27,4.33,38.5,60,1.1,45.74,1.54,0.7
PPL,CYC061,PPL_CYL_061_097_,9.7,Cyclops Cave 3,Fine Mica and Quartz Fabric ,Fine Mica and Quartz Fabric ,"Cyclops Cave, Youra, Sporades Islands, Greece",39.37219395,24.15593147,Cyclops Cave Neolithic 61,Matt Painted,Late Neolithic I,4.55,1.13,3.94,6.16,0.35,1.9,2.99,15.8,3.0,35.2,77.2,16.20,140,5.67,6.83,17.0,140,1.3,17.58,1.25,0.9
XP,CYC061,XPL_CYL_061_097_,9.7,Cyclops Cave 3,Fine Mica and Quartz Fabric ,Fine Mica and Quartz Fabric ,"Cyclops Cave, Youra, Sporades Islands, Greece",39.37219395,24.15593147,Cyclops Cave Neolithic 61,Matt Painted,Late Neolithic I,4.55,1.13,3.94,6.16,0.35,1.9,2.99,15.8,3.0,35.2,77.2,16.20,140,5.67,6.83,17.0,140,1.3,17.58,1.25,0.9
PPL,CYC061,PPL_CYL_061_021_,2.1,Cyclops Cave 3,Fine Mica and Quartz Fabric ,Fine Mica and Quartz Fabric ,"Cyclops Cave, Youra, Sporades Islands, Greece",39.37219395,24.15593147,Cyclops Cave Neolithic 61,Matt Painted,Late Neolithic I,4.55,1.13,3.94,6.16,0.35,1.9,2.99,15.8,3.0,35.2,77.2,16.20,140,5.67,6.83,17.0,140,1.3,17.58,1.25,0.9
XP,CYC061,XPL_CYL_061_021_,2.1,Cyclops Cave 3,Fine Mica and Quartz Fabric ,Fine Mica and Quartz Fabric ,"Cyclops Cave, Youra, Sporades Islands, Greece",39.37219395,24.15593147,Cyclops Cave Neolithic 61,Matt Painted,Late Neolithic I,4.55,1.13,3.94,6.16,0.35,1.9,2.99,15.8,3.0,35.2,77.2,16.20,140,5.67,6.83,17.0,140,1.3,17.58,1.25,0.9
PPL,CYC062,PPL_CYL_062_097_,9.7,Cyclops Cave 3,Fine Mica and Quartz Fabric ,Fine Mica and Quartz Fabric ,"Cyclops Cave, Youra, Sporades Islands, Greece",39.37219395,24.15593147,Cyclops Cave Neolithic 62,Matt Painted,Late Neolithic I,5.36,1.02,6.38,9.17,0.47,3.2,3.86,34.5,3.0,53.5,112.4,19.50,158,5.17,4.36,18.0,110,1.2,18.18,1.68,1.2
XP,CYC062,XPL_CYL_062_097_,9.7,Cyclops Cave 3,Fine Mica and Quartz Fabric ,Fine Mica and Quartz Fabric ,"Cyclops Cave, Youra, Sporades Islands, Greece",39.37219395,24.15593147,Cyclops Cave Neolithic 62,Matt Painted,Late Neolithic I,5.36,1.02,6.38,9.17,0.47,3.2,3.86,34.5,3.0,53.5,112.4,19.50,158,5.17,4.36,18.0,110,1.2,18.18,1.68,1.2
PPL,CYC062,PPL_CYL_062_021_,2.1,Cyclops Cave 3,Fine Mica and Quartz Fabric ,Fine Mica and Quartz Fabric ,"Cyclops Cave, Youra, Sporades Islands, Greece",39.37219395,24.15593147,Cyclops Cave Neolithic 62,Matt Painted,Late Neolithic I,5.36,1.02,6.38,9.17,0.47,3.2,3.86,34.5,3.0,53.5,112.4,19.50,158,5.17,4.36,18.0,110,1.2,18.18,1.68,1.2
XP,CYC062,XPL_CYL_062_021_,2.1,Cyclops Cave 3,Fine Mica and Quartz Fabric ,Fine Mica and Quartz Fabric ,"Cyclops Cave, Youra, Sporades Islands, Greece",39.37219395,24.15593147,Cyclops Cave Neolithic 62,Matt Painted,Late Neolithic I,5.36,1.02,6.38,9.17,0.47,3.2,3.86,34.5,3.0,53.5,112.4,19.50,158,5.17,4.36,18.0,110,1.2,18.18,1.68,1.2
PPL,CYC063,PPL_CYL_063_097_,9.7,Cyclops Cave 3,Fine Mica and Quartz Fabric ,Fine Mica and Quartz Fabric ,"Cyclops Cave, Youra, Sporades Islands, Greece",39.37219395,24.15593147,Cyclops Cave Neolithic 63,Matt Painted,Late Neolithic I,5.37,1.55,6.54,8.71,0.44,2.6,3.57,37.9,3.3,50.7,106.5,19.00,134,5.28,6.20,18.9,140,1.5,20.50,1.66,1.0
XP,CYC063,XPL_CYL_063_097_,9.7,Cyclops Cave 3,Fine Mica and Quartz Fabric ,Fine Mica and Quartz Fabric ,"Cyclops Cave, Youra, Sporades Islands, Greece",39.37219395,24.15593147,Cyclops Cave Neolithic 63,Matt Painted,Late Neolithic I,5.37,1.55,6.54,8.71,0.44,2.6,3.57,37.9,3.3,50.7,106.5,19.00,134,5.28,6.20,18.9,140,1.5,20.50,1.66,1.0
PPL,CYC063,PPL_CYL_063_021_,2.1,Cyclops Cave 3,Fine Mica and Quartz Fabric ,Fine Mica and Quartz Fabric ,"Cyclops Cave, Youra, Sporades Islands, Greece",39.37219395,24.15593147,Cyclops Cave Neolithic 63,Matt Painted,Late Neolithic I,5.37,1.55,6.54,8.71,0.44,2.6,3.57,37.9,3.3,50.7,106.5,19.00,134,5.28,6.20,18.9,140,1.5,20.50,1.66,1.0
XP,CYC063,XPL_CYL_063_021_,2.1,Cyclops Cave 3,Fine Mica and Quartz Fabric ,Fine Mica and Quartz Fabric ,"Cyclops Cave, Youra, Sporades Islands, Greece",39.37219395,24.15593147,Cyclops Cave Neolithic 63,Matt Painted,Late Neolithic I,5.37,1.55,6.54,8.71,0.44,2.6,3.57,37.9,3.3,50.7,106.5,19.00,134,5.28,6.20,18.9,140,1.5,20.50,1.66,1.0
PPL,CYC064,PPL_CYL_064_097_,9.7,Cyclops Cave 12,Schist Fabric,Schist Fabric,"Cyclops Cave, Youra, Sporades Islands, Greece",39.37219395,24.15593147,Cyclops Cave Neolithic 64,Matt Painted,Late Neolithic I,5.63,1.12,0.63,7.25,0.43,3.0,3.43,7.2,0.7,40.6,99.0,16.70,117,8.76,2.80,18.8,100,1.0,22.33,1.44,1.1
XP,CYC064,XPL_CYL_064_097_,9.7,Cyclops Cave 12,Schist Fabric,Schist Fabric,"Cyclops Cave, Youra, Sporades Islands, Greece",39.37219395,24.15593147,Cyclops Cave Neolithic 64,Matt Painted,Late Neolithic I,5.63,1.12,0.63,7.25,0.43,3.0,3.43,7.2,0.7,40.6,99.0,16.70,117,8.76,2.80,18.8,100,1.0,22.33,1.44,1.1
PPL,CYC064,PPL_CYL_064_021_,2.1,Cyclops Cave 12,Schist Fabric,Schist Fabric,"Cyclops Cave, Youra, Sporades Islands, Greece",39.37219395,24.15593147,Cyclops Cave Neolithic 64,Matt Painted,Late Neolithic I,5.63,1.12,0.63,7.25,0.43,3.0,3.43,7.2,0.7,40.6,99.0,16.70,117,8.76,2.80,18.8,100,1.0,22.33,1.44,1.1
XP,CYC064,XPL_CYL_064_021_,2.1,Cyclops Cave 12,Schist Fabric,Schist Fabric,"Cyclops Cave, Youra, Sporades Islands, Greece",39.37219395,24.15593147,Cyclops Cave Neolithic 64,Matt Painted,Late Neolithic I,5.63,1.12,0.63,7.25,0.43,3.0,3.43,7.2,0.7,40.6,99.0,16.70,117,8.76,2.80,18.8,100,1.0,22.33,1.44,1.1
